Repository: derekphilipau/vue-plotly-umf-charts

# vue-plotly-umf-charts

> UMF Charts using Vue.js and Plotly

# serve with hot reload at localhost:8080
npm run dev

# https://github.com/KieferSivitz/vue-gh-pages
npm run deploy

```

For detailed explanation on how things work, checkout the [guide](http://vuejs-templates.github.io/webpack/) and [docs for vue-loader](http://vuejs.github.io/vue-loader).

# vue-plotly-umf-charts

File: src/assets/data/all_api_output.edit.mini.json (part 1 of 50)
{"data":[{"id":11193,"name":"Burnt Marshmallow","materialTypeId":1130,"materialType":{"id":1130,"name":"Specialty"},"fromOrtonConeId":34,"analysis":{"umfAnalysis":{"SiO2":"1.6900","SiO2Al2O3Ratio":"3.7100","R2OTotal":"0.2600","ROTotal":"0.7400","Al2O3":"0.4500","Na2O":"0.1500","K2O":"0.1100","Cr2O3":"0.0200","ZnO":"0.7400"}}},{"id":11177,"name":"Jurassic Green","materialTypeId":690,"materialType":{"id":690,"name":"Copper","parentMaterialType":{"id":680,"name":"Green"}},"fromOrtonConeId":30,"toOrtonConeId":30,"analysis":{"umfAnalysis":{"SiO2":"3.2000","SiO2Al2O3Ratio":"6.6600","R2OTotal":"0.1300","ROTotal":"0.8700","Al2O3":"0.4800","B2O3":"0.2400","Na2O":"0.1200","MgO":"0.0300","CaO":"0.8400","TiO2":"0.2300","Fe2O3":"0.0200","CuO":"0.1100"}}},{"id":10771,"name":"Indigo Sky","materialTypeId":750,"materialType":{"id":750,"name":"Blue"},"fromOrtonConeId":34,"toOrtonConeId":34,"analysis":{"umfAnalysis":{"SiO2":"3.2600","SiO2Al2O3Ratio":"5.4200","R2OTotal":"0.5100","ROTotal":"0.4900","Al2O3":"0.6000","Li2O":"0.1100","Na2O":"0.2800","K2O":"0.1300","MgO":"0.1000","CaO":"0.1700","TiO2":"0.2200","ZnO":"0.2100"}}},{"id":10404,"name":"Toms Nuka 3","materialTypeId":1070,"materialType":{"id":1070,"name":"Nuka","parentMaterialType":{"id":1060,"name":"Ash"}},"fromOrtonConeId":30,"toOrtonConeId":32,"analysis":{"umfAnalysis":{"SiO2":"2.5500","SiO2Al2O3Ratio":"18.1900","R2OTotal":"0.3600","ROTotal":"0.6400","Al2O3":"0.1400","B2O3":"0.1400","Na2O":"0.1500","K2O":"0.2200","MgO":"0.1700","CaO":"0.4700","P2O5":"0.0700","Fe2O3":"0.0400"}}},{"id":11136,"name":"NR 39","materialTypeId":770,"materialType":{"id":770,"name":"Rutile","parentMaterialType":{"id":750,"name":"Blue"}},"fromOrtonConeId":30,"toOrtonConeId":35,"analysis":{"umfAnalysis":{"SiO2":"3.1600","SiO2Al2O3Ratio":"4.9800","R2OTotal":"0.5700","ROTotal":"0.4300","Al2O3":"0.6300","Na2O":"0.3300","K2O":"0.2400","MgO":"0.1100","CaO":"0.1000","TiO2":"0.2100","Fe2O3":"0.0100","ZnO":"0.2200"}}},{"id":6246,"name":"421 Matte","materialTypeId":480,"materialType":{"id":480,"name":"White, Off-White"},"fromOrtonConeId":33,"toOrtonConeId":35,"analysis":{"umfAnalysis":{"SiO2":"1.6600","SiO2Al2O3Ratio":"3.7500","R2OTotal":"0.2900","ROTotal":"0.7100","Al2O3":"0.4400","Na2O":"0.2200","K2O":"0.0700","CaO":"0.7100"}}},{"id":6242,"name":"Perfect 4321","materialTypeId":470,"materialType":{"id":470,"name":"Clear"},"fromOrtonConeId":33,"toOrtonConeId":35,"analysis":{"umfAnalysis":{"SiO2":"3.3800","SiO2Al2O3Ratio":"7.6500","R2OTotal":"0.2900","ROTotal":"0.7100","Al2O3":"0.4400","Na2O":"0.2200","K2O":"0.0700","CaO":"0.7100"}}},{"id":11126,"name":"Hill's White Modified","materialTypeId":480,"materialType":{"id":480,"name":"White, Off-White"},"fromOrtonConeId":30,"analysis":{"umfAnalysis":{"SiO2":"2.9600","SiO2Al2O3Ratio":"8.1300","R2OTotal":"0.2000","ROTotal":"0.8000","Al2O3":"0.3600","B2O3":"0.0700","Na2O":"0.1600","K2O":"0.0400","MgO":"0.3200","CaO":"0.3800","ZrO2":"0.1500","ZnO":"0.0900"}}},{"id":1824,"name":"Clear Base 2 Lisa Orr","materialTypeId":470,"materialType":{"id":470,"name":"Clear"},"fromOrtonConeId":20,"toOrtonConeId":21,"analysis":{"umfAnalysis":{"SiO2":"2.8100","SiO2Al2O3Ratio":"9.6300","R2OTotal":"0.6300","ROTotal":"0.3700","Al2O3":"0.2900","B2O3":"0.2300","Na2O":"0.5500","K2O":"0.0800","MgO":"0.0300","CaO":"0.3400"}}},{"id":11069,"name":"Dolomite Cone 6 Matte Base G2934","materialTypeId":470,"materialType":{"id":470,"name":"Clear"},"fromOrtonConeId":17,"toOrtonConeId":31,"analysis":{"umfAnalysis":{"SiO2":"2.7300","SiO2Al2O3Ratio":"5.9500","R2OTotal":"0.0600","ROTotal":"0.9400","Al2O3":"0.4600","B2O3":"0.1100","Na2O":"0.0600","K2O":"0.0100","MgO":"0.4000","CaO":"0.5400"}}},{"id":6811,"name":"MC6 Zinc Semimatte Glossy Base Glaze","materialTypeId":460,"materialType":{"id":460},"fromOrtonConeId":30,"toOrtonConeId":30,"analysis":{"umfAnalysis":{"SiO2":"3.3800","SiO2Al2O3Ratio":"8.9800","R2OTotal":"0.2400","ROTotal":"0.7600","Al2O3":"0.3800","Na2O":"0.1800","K2O":"0.0600","CaO":"0.3700","ZnO":"0.3900"}}},{"id":9820,"name":"Orange Street (Toms UK variation)","materialTypeId":570,"materialType":{"id":570,"name":"Kaki, Tomato Red","parentMaterialType":{"id":490,"name":"Iron"}},"fromOrtonConeId":28,"toOrtonConeId":32,"analysis":{"umfAnalysis":{"SiO2":"2.0200","SiO2Al2O3Ratio":"10.3300","R2OTotal":"0.1700","ROTotal":"0.8300","Al2O3":"0.2000","B2O3":"0.1300","Na2O":"0.0700","K2O":"0.1000","MgO":"0.3500","CaO":"0.4800","P2O5":"0.0700","Fe2O3":"0.2100"}}},{"id":10975,"name":"CH Sapphire Blue","materialTypeId":460,"materialType":{"id":460},"fromOrtonConeId":30,"analysis":{"umfAnalysis":{"SiO2":"3.9900","SiO2Al2O3Ratio":"7.8200","R2OTotal":"0.4200","ROTotal":"0.5800","Al2O3":"0.5100","B2O3":"0.5300","Na2O":"0.3100","K2O":"0.1100","CaO":"0.5800","TiO2":"0.1900","Fe2O3":"0.0200","CoO":"0.0700"}}},{"id":10993,"name":"CH Brain Crawl new","materialTypeId":1150,"materialType":{"id":1150,"name":"Crawling","parentMaterialType":{"id":1130,"name":"Specialty"}},"fromOrtonConeId":30,"analysis":{"umfAnalysis":{"SiO2":"2.6900","SiO2Al2O3Ratio":"4.1300","R2OTotal":"0.2700","ROTotal":"0.7300","Al2O3":"0.6500","Na2O":"0.2100","K2O":"0.0700","MgO":"0.3500","CaO":"0.0200","Fe2O3":"0.0100","ZnO":"0.3600"}}},{"id":10997,"name":"CH Clear New","materialTypeId":460,"materialType":{"id":460},"fromOrtonConeId":30,"analysis":{"umfAnalysis":{"SiO2":"3.3400","SiO2Al2O3Ratio":"7.4900","R2OTotal":"0.2200","ROTotal":"0.7800","Al2O3":"0.4500","B2O3":"0.1900","Na2O":"0.1800","K2O":"0.0400","CaO":"0.7800"}}},{"id":6527,"name":"Triin's Tenmoku Gold","materialTypeId":550,"materialType":{"id":550,"name":"Tea Dust","parentMaterialType":{"id":490,"name":"Iron"}},"fromOrtonConeId":30,"toOrtonConeId":31,"analysis":{"umfAnalysis":{"SiO2":"2.7500","SiO2Al2O3Ratio":"10.4800","R2OTotal":"0.3900","ROTotal":"0.6100","Al2O3":"0.2600","B2O3":"0.0300","Li2O":"0.2100","Na2O":"0.1400","K2O":"0.0300","MgO":"0.2600","CaO":"0.3500","Fe2O3":"0.1700"}}},{"id":572,"name":"Purple Haze","materialTypeId":820,"materialType":{"id":820,"name":"Purple"},"fromOrtonConeId":34,"toOrtonConeId":34,"analysis":{"umfAnalysis":{"SiO2":"2.9800","SiO2Al2O3Ratio":"10.1400","R2OTotal":"0.2500","ROTotal":"0.7500","Al2O3":"0.2900","B2O3":"0.0800","Na2O":"0.0900","K2O":"0.1700","MgO":"0.1300","CaO":"0.4600","TiO2":"0.1400","CuO":"0.0300","ZnO":"0.1600","SnO2":"0.0700"}}},{"id":11051,"name":"SiC copper red","materialTypeId":640,"materialType":{"id":640,"name":"Copper","parentMaterialType":{"id":635,"name":"Red"}},"fromOrtonConeId":33,"toOrtonConeId":34,"analysis":{"umfAnalysis":{"SiO2":"3.1100","SiO2Al2O3Ratio":"11.9700","R2OTotal":"0.2300","ROTotal":"0.7700","Al2O3":"0.2600","Na2O":"0.1000","K2O":"0.1300","MgO":"0.0800","CaO":"0.5700","BaO":"0.0800","CuO":"0.0100","ZnO":"0.0400","SnO2":"0.0300"}}},{"id":8977,"name":"Strontium Crystal Magic (Cool)","materialTypeId":460,"materialType":{"id":460},"fromOrtonConeId":29,"toOrtonConeId":30,"analysis":{"umfAnalysis":{"SiO2":"1.5800","SiO2Al2O3Ratio":"4.6100","R2OTotal":"0.3600","ROTotal":"0.6400","Al2O3":"0.3400","B2O3":"0.0200","Li2O":"0.1500","Na2O":"0.0100","K2O":"0.2000","CaO":"0.4400","SrO":"0.2000","TiO2":"0.4100"}}},{"id":11045,"name":"Ti Blue 111","materialTypeId":750,"materialType":{"id":750,"name":"Blue"},"fromOrtonConeId":34,"toOrtonConeId":34,"analysis":{"umfAnalysis":{"SiO2":"3.9100","SiO2Al2O3Ratio":"5.9000","R2OTotal":"0.5700","ROTotal":"0.4300","Al2O3":"0.6600","Li2O":"0.1200","Na2O":"0.3100","K2O":"0.1400","MgO":"0.1100","CaO":"0.1900","TiO2":"0.2300","ZnO":"0.1400"}}},{"id":10772,"name":"Mottled Blue","materialTypeId":750,"materialType":{"id":750,"name":"Blue"},"fromOrtonConeId":34,"toOrtonConeId":34,"analysis":{"umfAnalysis":{"SiO2":"3.1800","SiO2Al2O3Ratio":"5.3700","R2OTotal":"0.5100","ROTotal":"0.4900","Al2O3":"0.5900","Li2O":"0.1300","Na2O":"0.2600","K2O":"0.1200","MgO":"0.0900","CaO":"0.1600","TiO2":"0.2000","ZnO":"0.2400"}}},{"id":11043,"name":"Mirror Black","materialTypeId":490,"materialType":{"id":490,"name":"Iron"},"fromOrtonConeId":33,"toOrtonConeId":35,"analysis":{"umfAnalysis":{"SiO2":"4.4000","SiO2Al2O3Ratio":"7.8700","R2OTotal":"0.4400","ROTotal":"0.5600","Al2O3":"0.5600","Na2O":"0.1800","K2O":"0.2600","MgO":"0.1200","CaO":"0.4400","MnO2":"0.0400","Fe2O3":"0.2000","CuO":"0.0700"}}},{"id":10992,"name":"CH Brain Crawl old","materialTypeId":1150,"materialType":{"id":1150,"name":"Crawling","parentMaterialType":{"id":1130,"name":"Specialty"}},"fromOrtonConeId":30,"analysis":{"umfAnalysis":{"SiO2":"1.3800","SiO2Al2O3Ratio":"4.4200","R2OTotal":"0.2800","ROTotal":"0.7200","Al2O3":"0.3100","Na2O":"0.2200","K2O":"0.0700","MgO":"0.7000","CaO":"0.0200"}}},{"id":10999,"name":"CH Malcolm Davis Shino","materialTypeId":460,"materialType":{"id":460},"fromOrtonConeId":30,"analysis":{"umfAnalysis":{"SiO2":"3.3000","SiO2Al2O3Ratio":"3.8100","R2OTotal":"0.9400","ROTotal":"0.0600","Al2O3":"0.8700","Na2O":"0.8300","K2O":"0.1100","MgO":"0.0200","CaO":"0.0400","TiO2":"0.0100","Fe2O3":"0.0200"}}},{"id":10996,"name":"CH Clear Old","materialTypeId":460,"materialType":{"id":460},"fromOrtonConeId":30,"analysis":{"umfAnalysis":{"SiO2":"2.8800","SiO2Al2O3Ratio":"7.5000","R2OTotal":"0.2300","ROTotal":"0.7700","Al2O3":"0.3800","B2O3":"0.2100","Na2O":"0.1200","K2O":"0.1100","MgO":"0.1600","CaO":"0.6100","TiO2":"0.0100","Fe2O3":"0.0200"}}},{"id":10989,"name":"CH Anna's Green","materialTypeId":460,"materialType":{"id":460},"fromOrtonConeId":30,"analysis":{"umfAnalysis":{"SiO2":"2.9000","SiO2Al2O3Ratio":"7.4600","R2OTotal":"0.2400","ROTotal":"0.7600","Al2O3":"0.3900","B2O3":"0.2100","Na2O":"0.1200","K2O":"0.1100","MgO":"0.1600","CaO":"0.6100","TiO2":"0.0100","Fe2O3":"0.0200","CuO":"0.0800"}}},{"id":10991,"name":"CH Randy's Red","materialTypeId":460,"materialType":{"id":460},"fromOrtonConeId":30,"analysis":{"umfAnalysis":{"SiO2":"3.0100","SiO2Al2O3Ratio":"15.8900","R2OTotal":"0.1700","ROTotal":"0.8300","Al2O3":"0.1900","B2O3":"0.3700","Na2O":"0.1300","K2O":"0.0400","MgO":"0.4100","CaO":"0.4200","P2O5":"0.0100","Fe2O3":"0.2900"}}},{"id":10972,"name":"CH White","materialTypeId":460,"materialType":{"id":460},"fromOrtonConeId":30,"analysis":{"umfAnalysis":{"SiO2":"3.0500","SiO2Al2O3Ratio":"7.9400","R2OTotal":"0.2300","ROTotal":"0.7700","Al2O3":"0.3800","B2O3":"0.2100","Na2O":"0.1200","K2O":"0.1100","MgO":"0.1600","CaO":"0.6100","TiO2":"0.0100","ZrO2":"0.1700","Fe2O3":"0.0200"}}},{"id":11004,"name":"CH Blue new","materialTypeId":460,"materialType":{"id":460},"fromOrtonConeId":30,"analysis":{"umfAnalysis":{"SiO2":"2.7100","SiO2Al2O3Ratio":"5.3800","R2OTotal":"0.1900","ROTotal":"0.8100","Al2O3":"0.5000","B2O3":"0.1200","Na2O":"0.1100","K2O":"0.0800","MgO":"0.2800","CaO":"0.5300","TiO2":"0.1900","Fe2O3":"0.0200","CoO":"0.0800"}}},{"id":10973,"name":"CH Blue old","materialTypeId":460,"materialType":{"id":460},"fromOrtonConeId":30,"analysis":{"umfAnalysis":{"SiO2":"1.8300","SiO2Al2O3Ratio":"7.3200","R2OTotal":"0.1400","ROTotal":"0.8600","Al2O3":"0.2500","B2O3":"0.1100","Na2O":"0.0700","K2O":"0.0700","MgO":"0.3200","CaO":"0.5400","TiO2":"0.1600","Fe2O3":"0.0200","CoO":"0.0700","CuO":"0.0300"}}},{"id":11000,"name":"CH Blue Green Pink","materialTypeId":460,"materialType":{"id":460},"fromOrtonConeId":30,"toOrtonConeId":31,"analysis":{"umfAnalysis":{"SiO2":"3.2300","SiO2Al2O3Ratio":"9.0200","R2OTotal":"0.2500","ROTotal":"0.7500","Al2O3":"0.3600","B2O3":"0.1700","Na2O":"0.2000","K2O":"0.0500","MgO":"0.0700","CaO":"0.5500","CuO":"0.0400","ZnO":"0.1200","SnO2":"0.0400"}}},{"id":11010,"name":"CH SJC new","materialTypeId":460,"materialType":{"id":460},"fromOrtonConeId":30,"analysis":{"umfAnalysis":{"SiO2":"4.5000","SiO2Al2O3Ratio":"8.5900","R2OTotal":"0.5000","ROTotal":"0.5000","Al2O3":"0.5200","B2O3":"0.2800","Na2O":"0.2300","K2O":"0.2600","MgO":"0.0200","CaO":"0.4700","TiO2":"0.0100","CuO":"0.1100","ZnO":"0.0100"}}},{"id":10998,"name":"CH SJC old","materialTypeId":460,"materialType":{"id":460},"fromOrtonConeId":30,"analysis":{"umfAnalysis":{"SiO2":"4.8800","SiO2Al2O3Ratio":"8.9500","R2OTotal":"0.6000","ROTotal":"0.4000","Al2O3":"0.5400","B2O3":"0.3500","Na2O":"0.2800","K2O":"0.3100","MgO":"0.0200","CaO":"0.3600","CuO":"0.1100","ZnO":"0.0200"}}},{"id":11001,"name":"CH Raw Sienna","materialTypeId":460,"materialType":{"id":460},"fromOrtonConeId":30,"analysis":{"umfAnalysis":{"SiO2":"3.0000","SiO2Al2O3Ratio":"6.9400","R2OTotal":"0.1000","ROTotal":"0.9000","Al2O3":"0.4300","B2O3":"0.2300","Na2O":"0.0900","K2O":"0.0100","CaO":"0.9000","TiO2":"0.2200","Fe2O3":"0.1300"}}},{"id":9747,"name":"CH Matte Turquoise new","materialTypeId":460,"materialType":{"id":460},"toOrtonConeId":30,"analysis":{"umfAnalysis":{"SiO2":"2.5200","SiO2Al2O3Ratio":"4.7900","R2OTotal":"0.3000","ROTotal":"0.7000","Al2O3":"0.5300","B2O3":"0.1300","Li2O":"0.0900","Na2O":"0.1700","K2O":"0.0400","CaO":"0.1700","SrO":"0.5300","CuO":"0.0800"}}},{"id":10971,"name":"CH Matte Turquoise old","materialTypeId":460,"materialType":{"id":460},"fromOrtonConeId":30,"analysis":{"umfAnalysis":{"SiO2":"2.5700","SiO2Al2O3Ratio":"5.1000","R2OTotal":"0.5300","ROTotal":"0.4700","Al2O3":"0.5000","Li2O":"0.1400","Na2O":"0.3000","K2O":"0.0900","MgO":"0.0100","CaO":"0.0300","SrO":"0.4300","Fe2O3":"0.0100","CuO":"0.0900"}}},{"id":10994,"name":"CH Black Matte old","materialTypeId":460,"materialType":{"id":460},"fromOrtonConeId":30,"analysis":{"umfAnalysis":{"SiO2":"2.2300","SiO2Al2O3Ratio":"5.1400","R2OTotal":"0.2200","ROTotal":"0.7800","Al2O3":"0.4300","Na2O":"0.0700","K2O":"0.1500","CaO":"0.5100","Fe2O3":"0.1100","CoO":"0.0500","ZnO":"0.2700"}}},{"id":10995,"name":"CH Black Velvet","materialTypeId":460,"materialType":{"id":460},"fromOrtonConeId":30,"analysis":{"umfAnalysis":{"SiO2":"2.6600","SiO2Al2O3Ratio":"4.8400","R2OTotal":"0.3000","ROTotal":"0.7000","Al2O3":"0.5500","B2O3":"0.1700","Na2O":"0.1800","K2O":"0.1200","CaO":"0.5500","Fe2O3":"0.1700","CoO":"0.0800","ZnO":"0.1500"}}},{"id":11005,"name":"CH Green new","materialTypeId":460,"materialType":{"id":460},"fromOrtonConeId":30,"analysis":{"umfAnalysis":{"SiO2":"2.5600","SiO2Al2O3Ratio":"5.1700","R2OTotal":"0.1500","ROTotal":"0.8500","Al2O3":"0.4900","B2O3":"0.1100","Na2O":"0.0700","K2O":"0.0800","MgO":"0.2900","CaO":"0.5600","TiO2":"0.1800","Fe2O3":"0.0200","CuO":"0.0800"}}},{"id":10974,"name":"CH Green old","materialTypeId":460,"materialType":{"id":460},"fromOrtonConeId":30,"analysis":{"umfAnalysis":{"SiO2":"1.8300","SiO2Al2O3Ratio":"7.3200","R2OTotal":"0.1400","ROTotal":"0.8600","Al2O3":"0.2500","B2O3":"0.1200","Na2O":"0.0700","K2O":"0.0700","MgO":"0.2900","CaO":"0.5700","TiO2":"0.1400","Fe2O3":"0.0200","CoO":"0.0100","CuO":"0.0600"}}},{"id":10968,"name":"CH Lavender old (full recipe)","materialTypeId":460,"materialType":{"id":460},"fromOrtonConeId":30,"analysis":{"umfAnalysis":{"SiO2":"2.4300","SiO2Al2O3Ratio":"14.1400","R2OTotal":"0.1400","ROTotal":"0.8600","Al2O3":"0.1700","B2O3":"0.2200","Li2O":"0.0300","Na2O":"0.0900","K2O":"0.0200","MgO":"0.4600","CaO":"0.3900","CoO":"0.0500"}}},{"id":10967,"name":"CH Lavender old","materialTypeId":460,"materialType":{"id":460},"fromOrtonConeId":30,"analysis":{"umfAnalysis":{"SiO2":"5.0200","SiO2Al2O3Ratio":"22.1600","R2OTotal":"0.3000","ROTotal":"0.7000","Al2O3":"0.2300","B2O3":"0.6100","Na2O":"0.2500","K2O":"0.0500","MgO":"0.1400","CaO":"0.5600","CoO":"0.0800"}}},{"id":10969,"name":"CH Lavender new","materialTypeId":460,"materialType":{"id":460},"fromOrtonConeId":30,"analysis":{"umfAnalysis":{"SiO2":"2.7200","SiO2Al2O3Ratio":"6.8800","R2OTotal":"0.3200","ROTotal":"0.6800","Al2O3":"0.4000","B2O3":"0.1800","Li2O":"0.0700","Na2O":"0.1900","K2O":"0.0600","MgO":"0.3900","CaO":"0.2800","TiO2":"0.0100","Fe2O3":"0.0100","CoO":"0.0500"}}},{"id":11009,"name":"CH Eggshell","materialTypeId":460,"materialType":{"id":460},"fromOrtonConeId":30,"analysis":{"umfAnalysis":{"SiO2":"2.6900","SiO2Al2O3Ratio":"4.9700","R2OTotal":"0.3900","ROTotal":"0.6100","Al2O3":"0.5400","B2O3":"0.2200","Li2O":"0.2400","Na2O":"0.1300","K2O":"0.0300","MgO":"0.2700","CaO":"0.3400","Fe2O3":"0.0300","SnO2":"0.0700"}}},{"id":11002,"name":"CH Woo Yellow old","materialTypeId":460,"materialType":{"id":460},"fromOrtonConeId":30,"analysis":{"umfAnalysis":{"SiO2":"1.8600","SiO2Al2O3Ratio":"5.7300","R2OTotal":"0.2100","ROTotal":"0.7900","Al2O3":"0.3200","Na2O":"0.1600","K2O":"0.0500","MgO":"0.2000","CaO":"0.2100","SrO":"0.3800","ZrO2":"0.2400","Fe2O3":"0.0500"}}},{"id":11003,"name":"CH Woo Yellow new","materialTypeId":460,"materialType":{"id":460},"fromOrtonConeId":30,"analysis":{"umfAnalysis":{"SiO2":"2.1200","SiO2Al2O3Ratio":"5.1200","R2OTotal":"0.3000","ROTotal":"0.7000","Al2O3":"0.4100","B2O3":"0.1500","Na2O":"0.2300","K2O":"0.0600","MgO":"0.1000","CaO":"0.2500","SrO":"0.3600","ZrO2":"0.2300","Fe2O3":"0.0700"}}},{"id":10990,"name":"CH Orange Brown","materialTypeId":460,"materialType":{"id":460},"fromOrtonConeId":30,"analysis":{"umfAnalysis":{"SiO2":"2.7500","SiO2Al2O3Ratio":"8.7400","R2OTotal":"0.2000","ROTotal":"0.8000","Al2O3":"0.3100","B2O3":"0.1400","Li2O":"0.1200","Na2O":"0.0600","K2O":"0.0200","MgO":"0.3800","CaO":"0.4200","TiO2":"0.0100","Fe2O3":"0.0300","SnO2":"0.0700"}}},{"id":529,"name":"Moonlight","materialTypeId":770,"materialType":{"id":770,"name":"Rutile","parentMaterialType":{"id":750,"name":"Blue"}},"fromOrtonConeId":34,"toOrtonConeId":34,"analysis":{"umfAnalysis":{"SiO2":"3.8100","SiO2Al2O3Ratio":"8.1000","R2OTotal":"0.2800","ROTotal":"0.7200","Al2O3":"0.4700","B2O3":"0.2100","Na2O":"0.1700","K2O":"0.1200","MgO":"0.0600","CaO":"0.5700","TiO2":"0.2000","FeO":"0.0500","Fe2O3":"0.0100","ZnO":"0.0900"}}},{"id":10770,"name":"Jun Base 2","materialTypeId":460,"materialType":{"id":460},"fromOrtonConeId":30,"toOrtonConeId":34,"analysis":{"umfAnalysis":{"SiO2":"3.6600","SiO2Al2O3Ratio":"6.7300","R2OTotal":"0.5900","ROTotal":"0.4100","Al2O3":"0.5400","Li2O":"0.1300","Na2O":"0.3100","K2O":"0.1400","MgO":"0.1000","CaO":"0.1800","TiO2":"0.2100","ZnO":"0.1300"}}},{"id":11007,"name":"Campana Clear","materialTypeId":460,"materialType":{"id":460},"fromOrtonConeId":30,"analysis":{"umfAnalysis":{"SiO2":"2.2800","SiO2Al2O3Ratio":"9.1200","R2OTotal":"0.1600","ROTotal":"0.8400","Al2O3":"0.2500","B2O3":"0.1700","Li2O":"0.0700","Na2O":"0.0800","CaO":"0.6000","ZnO":"0.2400"}}},{"id":10970,"name":"CH Eggplant","materialTypeId":460,"materialType":{"id":460},"fromOrtonConeId":30,"analysis":{"umfAnalysis":{"SiO2":"2.7900","SiO2Al2O3Ratio":"9.3400","R2OTotal":"0.2300","ROTotal":"0.7700","Al2O3":"0.3000","B2O3":"0.1400","Na2O":"0.1600","K2O":"0.0600","MgO":"0.4400","CaO":"0.3300","MnO":"0.1300","CoO":"0.0500"}}},{"id":10983,"name":"Turner's Celadon","materialTypeId":520,"materialType":{"id":520,"name":"Green","parentMaterialType":{"id":500,"name":"Celadon","parentMaterialType":{"id":490,"name":"Iron"}}},"fromOrtonConeId":34,"toOrtonConeId":34,"analysis":{"umfAnalysis":{"SiO2":"3.6400","SiO2Al2O3Ratio":"9.2200","R2OTotal":"0.2100","ROTotal":"0.7900","Al2O3":"0.3900","Na2O":"0.0700","K2O":"0.1400","MgO":"0.0400","CaO":"0.7500","P2O5":"0.0200","TiO2":"0.0100","Fe2O3":"0.0500"}}},{"id":10982,"name":"Satin Black","materialTypeId":890,"materialType":{"id":890,"name":"Slip-Based","parentMaterialType":{"id":880,"name":"Black"}},"fromOrtonConeId":28,"toOrtonConeId":34,"analysis":{"umfAnalysis":{"SiO2":"3.2700","SiO2Al2O3Ratio":"5.9100","R2OTotal":"0.2800","ROTotal":"0.7200","Al2O3":"0.5500","Na2O":"0.1400","K2O":"0.1400","MgO":"0.3400","CaO":"0.3800","TiO2":"0.0100","Fe2O3":"0.1000","CoO":"0.1500"}}},{"id":10981,"name":"David Beatie's Blue Celadon","materialTypeId":510,"materialType":{"id":510,"name":"Blue","parentMaterialType":{"id":500,"name":"Celadon","parentMaterialType":{"id":490,"name":"Iron"}}},"fromOrtonConeId":34,"toOrtonConeId":34,"analysis":{"umfAnalysis":{"SiO2":"3.6800","SiO2Al2O3Ratio":"10.4800","R2OTotal":"0.2200","ROTotal":"0.7800","Al2O3":"0.3500","Na2O":"0.0700","K2O":"0.1500","MgO":"0.0600","CaO":"0.7300","Fe2O3":"0.0200","SnO2":"0.0200"}}},{"id":10957,"name":"GR6-C Ravenscrag White","materialTypeId":480,"materialType":{"id":480,"name":"White, Off-White"},"fromOrtonConeId":30,"toOrtonConeId":30,"analysis":{"umfAnalysis":{"SiO2":"3.0500","SiO2Al2O3Ratio":"7.9400","R2OTotal":"0.2300","ROTotal":"0.7700","Al2O3":"0.3800","B2O3":"0.2100","Na2O":"0.1200","K2O":"0.1100","MgO":"0.1600","CaO":"0.6100","TiO2":"0.0100","ZrO2":"0.1700","Fe2O3":"0.0200"}}},{"id":10904,"name":"Ravenscrag Floating Blue","materialTypeId":470,"materialType":{"id":470,"name":"Clear"},"fromOrtonConeId":30,"toOrtonConeId":30,"analysis":{"umfAnalysis":{"SiO2":"2.8500","SiO2Al2O3Ratio":"7.6400","R2OTotal":"0.2400","ROTotal":"0.7600","Al2O3":"0.3700","B2O3":"0.2400","Na2O":"0.1400","K2O":"0.1000","MgO":"0.1400","CaO":"0.6200","TiO2":"0.1400","Fe2O3":"0.0600","CoO":"0.0300"}}},{"id":9438,"name":"Turquoise Matte","materialTypeId":745,"materialType":{"id":745,"name":"Turquoise"},"fromOrtonConeId":30,"toOrtonConeId":30,"analysis":{"umfAnalysis":{"SiO2":"2.5700","SiO2Al2O3Ratio":"5.1100","R2OTotal":"0.5300","ROTotal":"0.4700","Al2O3":"0.5000","Li2O":"0.1400","Na2O":"0.3000","K2O":"0.0900","MgO":"0.0100","CaO":"0.0300","SrO":"0.4300","Fe2O3":"0.0100","CuO":"0.0900"}}},{"id":7539,"name":"Fat White Ron Roy rev.","materialTypeId":470,"materialType":{"id":470,"name":"Clear"},"fromOrtonConeId":30,"toOrtonConeId":30,"analysis":{"umfAnalysis":{"SiO2":"5.1100","SiO2Al2O3Ratio":"2.8600","R2OTotal":"0.3200","ROTotal":"0.6800","Al2O3":"1.7900","B2O3":"0.6000","Na2O":"0.3000","K2O":"0.0200","MgO":"0.0100","CaO":"0.6600","P2O5":"0.0100","TiO2":"0.0200","Fe2O3":"0.0200"}}},{"id":10911,"name":"C6 OR1","materialTypeId":1000,"materialType":{"id":1000,"name":"Aventurine","parentMaterialType":{"id":980,"name":"Crystalline"}},"fromOrtonConeId":29,"toOrtonConeId":30,"analysis":{"umfAnalysis":{"SiO2":"2.1800","SiO2Al2O3Ratio":"8.9000","R2OTotal":"0.3300","ROTotal":"0.6700","Al2O3":"0.2400","Li2O":"0.1300","K2O":"0.2000","MgO":"0.3200","CaO":"0.3500","P2O5":"0.1100","Fe2O3":"0.1600"}}},{"id":10905,"name":"GA23 / VC Pam Matte - Jason hooper variant","materialTypeId":460,"materialType":{"id":460},"fromOrtonConeId":30,"toOrtonConeId":31,"analysis":{"umfAnalysis":{"SiO2":"2.4200","SiO2Al2O3Ratio":"5.5800","R2OTotal":"0.5000","ROTotal":"0.5000","Al2O3":"0.4300","B2O3":"0.1100","Li2O":"0.2200","Na2O":"0.2200","K2O":"0.0600","MgO":"0.0300","CaO":"0.4600","TiO2":"0.2400"}}},{"id":6768,"name":"SA Orange Shino","materialTypeId":590,"materialType":{"id":590,"name":"Shino"},"fromOrtonConeId":33,"toOrtonConeId":35,"analysis":{"umfAnalysis":{"SiO2":"6.3600","SiO2Al2O3Ratio":"4.6500","R2OTotal":"0.9500","ROTotal":"0.0500","Al2O3":"1.3700","Na2O":"0.6700","K2O":"0.2800","MgO":"0.0400","CaO":"0.0100","TiO2":"0.0300","Fe2O3":"0.0500"}}},{"id":10895,"name":"Stengods-Ostman Glaze 1","materialTypeId":1010,"materialType":{"id":1010,"name":"Manganese","parentMaterialType":{"id":980,"name":"Crystalline"}},"fromOrtonConeId":30,"toOrtonConeId":34,"analysis":{"umfAnalysis":{"SiO2":"6.8900","SiO2Al2O3Ratio":"6.8300","R2OTotal":"0.9000","ROTotal":"0.1000","Al2O3":"1.0100","Na2O":"0.2800","K2O":"0.6200","MgO":"0.0300","CaO":"0.0700","MnO2":"1.6200","Fe2O3":"0.0200","CuO":"0.5100"}}},{"id":10896,"name":"Stengods-Ostman Glaze 1 (variation)","materialTypeId":1010,"materialType":{"id":1010,"name":"Manganese","parentMaterialType":{"id":980,"name":"Crystalline"}},"fromOrtonConeId":30,"toOrtonConeId":34,"analysis":{"umfAnalysis":{"SiO2":"7.3100","SiO2Al2O3Ratio":"6.8000","R2OTotal":"0.9400","ROTotal":"0.0600","Al2O3":"1.0800","Na2O":"0.3000","K2O":"0.6400","MgO":"0.0200","CaO":"0.0400","TiO2":"0.0100","MnO2":"1.6600","Fe2O3":"0.0300","CuO":"0.4700"}}},{"id":10903,"name":"Ravenscrag Wood Ash","materialTypeId":1060,"materialType":{"id":1060,"name":"Ash"},"fromOrtonConeId":30,"toOrtonConeId":32,"analysis":{"umfAnalysis":{"SiO2":"0.9300","SiO2Al2O3Ratio":"7.2900","R2OTotal":"0.2600","ROTotal":"0.7400","Al2O3":"0.1300","B2O3":"0.0500","Na2O":"0.0500","K2O":"0.2100","MgO":"0.2500","CaO":"0.3800","SrO":"0.1100","P2O5":"0.0600","MnO":"0.0200","Fe2O3":"0.0100"}}},{"id":10886,"name":"Kittens Clear Purple/Gray","materialTypeId":840,"materialType":{"id":840,"name":"Nickel","parentMaterialType":{"id":820,"name":"Purple"}},"fromOrtonConeId":30,"toOrtonConeId":30,"analysis":{"umfAnalysis":{"SiO2":"3.4400","SiO2Al2O3Ratio":"11.0200","R2OTotal":"0.2200","ROTotal":"0.7800","Al2O3":"0.3100","B2O3":"0.2400","Na2O":"0.1800","K2O":"0.0500","MgO":"0.0600","CaO":"0.4200","SrO":"0.3000","CoO":"0.0100","NiO":"0.0200"}}},{"id":10887,"name":"Kittens Clear Blue","materialTypeId":760,"materialType":{"id":760,"name":"Cobalt","parentMaterialType":{"id":750,"name":"Blue"}},"fromOrtonConeId":30,"toOrtonConeId":30,"analysis":{"umfAnalysis":{"SiO2":"3.4400","SiO2Al2O3Ratio":"11.0200","R2OTotal":"0.2200","ROTotal":"0.7800","Al2O3":"0.3100","B2O3":"0.2400","Na2O":"0.1800","K2O":"0.0500","MgO":"0.0600","CaO":"0.4200","SrO":"0.3000","CoO":"0.0100","CuO":"0.0600"}}},{"id":10885,"name":"Kittens Clear Turquoise","materialTypeId":690,"materialType":{"id":690,"name":"Copper","parentMaterialType":{"id":680,"name":"Green"}},"fromOrtonConeId":30,"toOrtonConeId":30,"analysis":{"umfAnalysis":{"SiO2":"3.4400","SiO2Al2O3Ratio":"11.0200","R2OTotal":"0.2200","ROTotal":"0.7800","Al2O3":"0.3100","B2O3":"0.2400","Na2O":"0.1800","K2O":"0.0500","MgO":"0.0600","CaO":"0.4200","SrO":"0.3000","CoO":"0.0100","CuO":"0.0900"}}},{"id":10884,"name":"Kittens Clear Green","materialTypeId":690,"materialType":{"id":690,"name":"Copper","parentMaterialType":{"id":680,"name":"Green"}},"fromOrtonConeId":30,"toOrtonConeId":30,"analysis":{"umfAnalysis":{"SiO2":"3.4400","SiO2Al2O3Ratio":"11.0200","R2OTotal":"0.2200","ROTotal":"0.7800","Al2O3":"0.3100","B2O3":"0.2400","Na2O":"0.1800","K2O":"0.0500","MgO":"0.0600","CaO":"0.4200","SrO":"0.3000","CuO":"0.0900"}}},{"id":10834,"name":"Pinnell Blue Celadon, NZK, CNZK, Wo, c11","materialTypeId":510,"materialType":{"id":510,"name":"Blue","parentMaterialType":{"id":500,"name":"Celadon","parentMaterialType":{"id":490,"name":"Iron"}}},"fromOrtonConeId":35,"toOrtonConeId":35,"analysis":{"umfAnalysis":{"SiO2":"4.2400","SiO2Al2O3Ratio":"9.1600","R2OTotal":"0.1700","ROTotal":"0.8300","Al2O3":"0.4600","Na2O":"0.0600","K2O":"0.1200","CaO":"0.7900","BaO":"0.0400","Fe2O3":"0.0100","SnO2":"0.0300"}}},{"id":10867,"name":"Reactive glaze","materialTypeId":1130,"materialType":{"id":1130,"name":"Specialty"},"fromOrtonConeId":27,"toOrtonConeId":31,"analysis":{"umfAnalysis":{"SiO2":"1.8700","SiO2Al2O3Ratio":"24.8200","R2OTotal":"0.3200","ROTotal":"0.6800","Al2O3":"0.0800","B2O3":"0.0500","Na2O":"0.2800","K2O":"0.0400","CaO":"0.1200","ZnO":"0.5600"}}},{"id":10826,"name":"Emmanuel Cooper Wide-Firing Clear Base Glaze + Variations","materialTypeId":460,"materialType":{"id":460},"fromOrtonConeId":28,"toOrtonConeId":31,"analysis":{"umfAnalysis":{"SiO2":"2.7500","SiO2Al2O3Ratio":"11.3900","R2OTotal":"0.2000","ROTotal":"0.8000","Al2O3":"0.2400","Na2O":"0.2000","CaO":"0.3900","ZnO":"0.4100"}}},{"id":1233,"name":"Green Beth's Shiny","materialTypeId":680,"materialType":{"id":680,"name":"Green"},"fromOrtonConeId":28,"toOrtonConeId":31,"analysis":{"umfAnalysis":{"SiO2":"3.5300","SiO2Al2O3Ratio":"7.8600","R2OTotal":"0.3800","ROTotal":"0.6200","Al2O3":"0.4500","B2O3":"0.1500","Na2O":"0.2900","K2O":"0.0900","MgO":"0.2500","CaO":"0.3700","TiO2":"0.3400","CuO":"0.0500"}}},{"id":10836,"name":"John Britt's Floating Blue 2","materialTypeId":760,"materialType":{"id":760,"name":"Cobalt","parentMaterialType":{"id":750,"name":"Blue"}},"fromOrtonConeId":28,"toOrtonConeId":31,"analysis":{"umfAnalysis":{"SiO2":"3.7200","SiO2Al2O3Ratio":"6.7600","R2OTotal":"0.4700","ROTotal":"0.5300","Al2O3":"0.5500","B2O3":"0.4300","Na2O":"0.4000","K2O":"0.0700","MgO":"0.0400","CaO":"0.4900","TiO2":"0.1800","Fe2O3":"0.0600","CoO":"0.0500"}}},{"id":10838,"name":"Bright Purple","materialTypeId":870,"materialType":{"id":870,"name":"Magnesium Matte","parentMaterialType":{"id":860,"name":"Matte"}},"fromOrtonConeId":28,"toOrtonConeId":31,"analysis":{"umfAnalysis":{"SiO2":"2.5500","SiO2Al2O3Ratio":"9.1000","R2OTotal":"0.2100","ROTotal":"0.7900","Al2O3":"0.2800","B2O3":"0.1000","Na2O":"0.2100","MgO":"0.2100","CaO":"0.5800","CoO":"0.0900"}}},{"id":10837,"name":"John's Blue","materialTypeId":510,"materialType":{"id":510,"name":"Blue","parentMaterialType":{"id":500,"name":"Celadon","parentMaterialType":{"id":490,"name":"Iron"}}},"fromOrtonConeId":28,"toOrtonConeId":31,"analysis":{"umfAnalysis":{"SiO2":"2.6100","SiO2Al2O3Ratio":"12.5600","R2OTotal":"0.2000","ROTotal":"0.8000","Al2O3":"0.2100","B2O3":"0.1200","Na2O":"0.0800","K2O":"0.1200","MgO":"0.1600","CaO":"0.5500","SrO":"0.0800","P2O5":"0.0100","CuO":"0.0200","SnO2":"0.0500"}}},{"id":7624,"name":"AC Dark Gray semi mat ^6 ox.","materialTypeId":460,"materialType":{"id":460},"fromOrtonConeId":30,"toOrtonConeId":30,"analysis":{"umfAnalysis":{"SiO2":"2.4600","SiO2Al2O3Ratio":"13.8200","R2OTotal":"0.2900","ROTotal":"0.7100","Al2O3":"0.1800","B2O3":"0.2200","Na2O":"0.2000","K2O":"0.0800","MgO":"0.3200","CaO":"0.3300","BaO":"0.0300","TiO2":"0.0100","Fe2O3":"0.0200","ZnO":"0.0400"}}},{"id":7705,"name":"Field Flower 30 strontium, 1 co. ox., 3 rutile","materialTypeId":460,"materialType":{"id":460},"fromOrtonConeId":30,"toOrtonConeId":30,"analysis":{"umfAnalysis":{"SiO2":"2.4600","SiO2Al2O3Ratio":"4.3900","R2OTotal":"0.2800","ROTotal":"0.7200","Al2O3":"0.5600","Na2O":"0.2200","K2O":"0.0700","MgO":"0.0100","CaO":"0.0200","SrO":"0.6900","TiO2":"0.1200","Fe2O3":"0.0100","CoO":"0.0400"}}},{"id":10832,"name":"Carmen's Turquoise (variation)","materialTypeId":750,"materialType":{"id":750,"name":"Blue"},"fromOrtonConeId":30,"toOrtonConeId":30,"analysis":{"umfAnalysis":{"SiO2":"2.1700","SiO2Al2O3Ratio":"4.7100","R2OTotal":"0.2900","ROTotal":"0.7100","Al2O3":"0.4600","B2O3":"0.1500","Na2O":"0.2300","K2O":"0.0600","MgO":"0.0100","CaO":"0.1700","SrO":"0.5300","CuO":"0.1100"}}},{"id":6422,"name":"Triin's Icing Pink","materialTypeId":673,"materialType":{"id":673,"name":"Pink","parentMaterialType":{"id":635,"name":"Red"}},"fromOrtonConeId":30,"toOrtonConeId":31,"analysis":{"umfAnalysis":{"SiO2":"3.0400","SiO2Al2O3Ratio":"16.9500","R2OTotal":"0.3500","ROTotal":"0.6500","Al2O3":"0.1800","B2O3":"0.0800","Li2O":"0.1800","Na2O":"0.1100","K2O":"0.0700","MgO":"0.1400","CaO":"0.4800","SrO":"0.0300","TiO2":"0.1400","Fe2O3":"0.0100","SnO2":"0.0600"}}},{"id":10827,"name":"Triin's Cherry Blossom Pink","materialTypeId":673,"materialType":{"id":673,"name":"Pink","parentMaterialType":{"id":635,"name":"Red"}},"fromOrtonConeId":30,"toOrtonConeId":30,"analysis":{"umfAnalysis":{"SiO2":"3.1100","SiO2Al2O3Ratio":"16.1600","R2OTotal":"0.3600","ROTotal":"0.6400","Al2O3":"0.1900","B2O3":"0.0800","Li2O":"0.1800","Na2O":"0.1100","K2O":"0.0700","MgO":"0.1300","CaO":"0.4800","SrO":"0.0300","TiO2":"0.1300","Fe2O3":"0.0100","SnO2":"0.0600"}}},{"id":7724,"name":"Turquoise Mat ^6 ox.    The ONE","materialTypeId":745,"materialType":{"id":745,"name":"Turquoise"},"fromOrtonConeId":30,"toOrtonConeId":30,"analysis":{"umfAnalysis":{"SiO2":"2.4500","SiO2Al2O3Ratio":"5.3400","R2OTotal":"0.4500","ROTotal":"0.5500","Al2O3":"0.4600","Li2O":"0.0800","Na2O":"0.2900","K2O":"0.0900","MgO":"0.0200","CaO":"0.0200","SrO":"0.5000","CuO":"0.0800"}}},{"id":7697,"name":"AC Green Suede cone 6 ox.","materialTypeId":460,"materialType":{"id":460},"fromOrtonConeId":30,"toOrtonConeId":30,"analysis":{"umfAnalysis":{"SiO2":"1.4400","SiO2Al2O3Ratio":"8.0300","R2OTotal":"0.0000","ROTotal":"1.0000","Al2O3":"0.1800","MgO":"0.3700","CaO":"0.6300","CuO":"0.0500"}}},{"id":7710,"name":"AC Gherkin Green (30 strontium, 5 cu. carb., 5 titanium)","materialTypeId":460,"materialType":{"id":460},"fromOrtonConeId":30,"toOrtonConeId":30,"analysis":{"umfAnalysis":{"SiO2":"2.4600","SiO2Al2O3Ratio":"4.3900","R2OTotal":"0.2800","ROTotal":"0.7200","Al2O3":"0.5600","Na2O":"0.2200","K2O":"0.0700","MgO":"0.0100","CaO":"0.0200","SrO":"0.6900","TiO2":"0.2200","CuO":"0.1400"}}},{"id":8025,"name":"MC6G Spearmint","materialTypeId":460,"materialType":{"id":460},"fromOrtonConeId":30,"toOrtonConeId":30,"analysis":{"umfAnalysis":{"SiO2":"3.0000","SiO2Al2O3Ratio":"6.9400","R2OTotal":"0.1000","ROTotal":"0.9000","Al2O3":"0.4300","B2O3":"0.2300","Na2O":"0.0900","K2O":"0.0100","CaO":"0.9000","TiO2":"0.2200","Fe2O3":"0.0200","CuO":"0.1000"}}},{"id":8213,"name":"35 zinc 1 co. ox.","materialTypeId":460,"materialType":{"id":460},"fromOrtonConeId":30,"toOrtonConeId":30,"analysis":{"umfAnalysis":{"SiO2":"1.3100","SiO2Al2O3Ratio":"8.0300","R2OTotal":"0.0000","ROTotal":"1.0000","Al2O3":"0.1600","CaO":"0.2300","CuO":"0.0100","ZnO":"0.7700"}}},{"id":7670,"name":"VC Smooth Satin Mat 1 Co.^6 ox.","materialTypeId":460,"materialType":{"id":460},"fromOrtonConeId":30,"toOrtonConeId":30,"analysis":{"umfAnalysis":{"SiO2":"1.6100","SiO2Al2O3Ratio":"3.9200","R2OTotal":"0.2200","ROTotal":"0.7800","Al2O3":"0.4100","Na2O":"0.1700","K2O":"0.0500","CaO":"0.4300","CoO":"0.0200","ZnO":"0.3400"}}},{"id":10817,"name":"Maybe green matte (variation) 2 (more clay)","materialTypeId":690,"materialType":{"id":690,"name":"Copper","parentMaterialType":{"id":680,"name":"Green"}},"fromOrtonConeId":29,"toOrtonConeId":30,"analysis":{"umfAnalysis":{"SiO2":"2.8200","SiO2Al2O3Ratio":"4.1000","R2OTotal":"0.3000","ROTotal":"0.7000","Al2O3":"0.6900","B2O3":"0.1500","Na2O":"0.1200","K2O":"0.1900","MgO":"0.0100","CaO":"0.6900","TiO2":"0.1800","Fe2O3":"0.0100","CuO":"0.1200"}}},{"id":10813,"name":"Turquoise","materialTypeId":745,"materialType":{"id":745,"name":"Turquoise"},"fromOrtonConeId":27,"toOrtonConeId":34,"analysis":{"umfAnalysis":{"SiO2":"2.7700","SiO2Al2O3Ratio":"9.0100","R2OTotal":"0.2500","ROTotal":"0.7500","Al2O3":"0.3100","B2O3":"0.0700","Na2O":"0.0800","K2O":"0.1600","MgO":"0.0200","CaO":"0.5200","CuO":"0.0700","ZnO":"0.2200"}}},{"id":10811,"name":"Kaki Tomato Red","materialTypeId":570,"materialType":{"id":570,"name":"Kaki, Tomato Red","parentMaterialType":{"id":490,"name":"Iron"}},"fromOrtonConeId":28,"toOrtonConeId":31,"analysis":{"umfAnalysis":{"SiO2":"2.8200","SiO2Al2O3Ratio":"8.5100","R2OTotal":"0.2100","ROTotal":"0.7900","Al2O3":"0.3300","B2O3":"0.1000","Na2O":"0.1600","K2O":"0.0500","MgO":"0.2100","CaO":"0.5700","P2O5":"0.1000","Fe2O3":"0.1800"}}},{"id":6520,"name":"Hunter Green","materialTypeId":460,"materialType":{"id":460},"fromOrtonConeId":28,"toOrtonConeId":32,"analysis":{"umfAnalysis":{"SiO2":"3.5600","SiO2Al2O3Ratio":"9.1200","R2OTotal":"0.2000","ROTotal":"0.8000","Al2O3":"0.3900","B2O3":"0.2000","Na2O":"0.1100","K2O":"0.1000","MgO":"0.0300","CaO":"0.7700","Cr2O3":"0.0500","Fe2O3":"0.0300"}}},{"id":10808,"name":"Satin Pink","materialTypeId":673,"materialType":{"id":673,"name":"Pink","parentMaterialType":{"id":635,"name":"Red"}},"fromOrtonConeId":28,"toOrtonConeId":30,"analysis":{"umfAnalysis":{"SiO2":"2.1300","SiO2Al2O3Ratio":"4.6800","R2OTotal":"0.3200","ROTotal":"0.6800","Al2O3":"0.4600","Na2O":"0.2500","K2O":"0.0800","MgO":"0.0100","CaO":"0.0800","SrO":"0.5900","TiO2":"0.4900","Fe2O3":"0.0100"}}},{"id":9621,"name":"AC Paris Blue","materialTypeId":460,"materialType":{"id":460},"fromOrtonConeId":30,"toOrtonConeId":30,"analysis":{"umfAnalysis":{"SiO2":"1.4400","SiO2Al2O3Ratio":"8.0300","R2OTotal":"0.0000","ROTotal":"1.0000","Al2O3":"0.1800","MgO":"0.3700","CaO":"0.6300","CoO":"0.0200"}}},{"id":7704,"name":"AC Turquoise Fizz","materialTypeId":460,"materialType":{"id":460},"fromOrtonConeId":30,"toOrtonConeId":30,"analysis":{"umfAnalysis":{"SiO2":"3.1300","SiO2Al2O3Ratio":"10.1300","R2OTotal":"0.3700","ROTotal":"0.6300","Al2O3":"0.3100","B2O3":"0.4600","Na2O":"0.3700","CaO":"0.4800","BaO":"0.0600","TiO2":"0.1200","Fe2O3":"0.0100","CuO":"0.0800","ZnO":"0.0800"}}},{"id":10790,"name":"VI-D Titanium Crystal Glaze","materialTypeId":980,"materialType":{"id":980,"name":"Crystalline"},"fromOrtonConeId":33,"toOrtonConeId":33,"analysis":{"umfAnalysis":{"SiO2":"4.4900","SiO2Al2O3Ratio":"38.8500","R2OTotal":"0.6700","ROTotal":"0.3300","Al2O3":"0.1200","B2O3":"0.2700","Na2O":"0.6700","MgO":"0.0300","CaO":"0.3000","TiO2":"0.5000"}}},{"id":10791,"name":"FM Oil Spot Tenmoku","materialTypeId":580,"materialType":{"id":580,"name":"Oil Spot","parentMaterialType":{"id":490,"name":"Iron"}},"fromOrtonConeId":33,"toOrtonConeId":33,"analysis":{"umfAnalysis":{"SiO2":"5.1900","SiO2Al2O3Ratio":"5.7800","R2OTotal":"0.4900","ROTotal":"0.5100","Al2O3":"0.9000","B2O3":"0.0700","Na2O":"0.3000","K2O":"0.2000","MgO":"0.1800","CaO":"0.3300","TiO2":"0.0200","Fe2O3":"0.2400"}}},{"id":10255,"name":"Borate Iron Red (variation) 0.25 Al2O3","materialTypeId":490,"materialType":{"id":490,"name":"Iron"},"fromOrtonConeId":27,"toOrtonConeId":27,"analysis":{"umfAnalysis":{"SiO2":"2.9400","SiO2Al2O3Ratio":"12.4300","R2OTotal":"0.2000","ROTotal":"0.8000","Al2O3":"0.2400","B2O3":"0.3800","Na2O":"0.1900","K2O":"0.0100","MgO":"0.3600","CaO":"0.4300","P2O5":"0.0500","TiO2":"0.0100","Fe2O3":"0.2400"}}},{"id":6262,"name":"Midnight Blue","materialTypeId":760,"materialType":{"id":760,"name":"Cobalt","parentMaterialType":{"id":750,"name":"Blue"}},"fromOrtonConeId":26,"toOrtonConeId":35,"analysis":{"umfAnalysis":{"SiO2":"3.5600","SiO2Al2O3Ratio":"9.1200","R2OTotal":"0.2000","ROTotal":"0.8000","Al2O3":"0.3900","B2O3":"0.2000","Na2O":"0.1100","K2O":"0.1000","MgO":"0.0300","CaO":"0.7700","Fe2O3":"0.0500","CoO":"0.0900"}}},{"id":10786,"name":"Deep Purple","materialTypeId":820,"materialType":{"id":820,"name":"Purple"},"fromOrtonConeId":28,"toOrtonConeId":34,"analysis":{"umfAnalysis":{"SiO2":"3.3700","SiO2Al2O3Ratio":"12.6800","R2OTotal":"0.4100","ROTotal":"0.5900","Al2O3":"0.2700","B2O3":"0.1000","Li2O":"0.1600","Na2O":"0.1300","K2O":"0.1200","MgO":"0.0900","CaO":"0.4900","CoO":"0.0200","SnO2":"0.1100"}}},{"id":4465,"name":"Blue/Brown","materialTypeId":750,"materialType":{"id":750,"name":"Blue"},"fromOrtonConeId":16,"toOrtonConeId":30,"analysis":{"umfAnalysis":{"SiO2":"3.0800","SiO2Al2O3Ratio":"8.2400","R2OTotal":"0.3000","ROTotal":"0.7000","Al2O3":"0.3700","Na2O":"0.1400","K2O":"0.1600","MgO":"0.0100","CaO":"0.6900","TiO2":"0.2200","Fe2O3":"0.0600","CoO":"0.1200"}}},{"id":10765,"name":"36","materialTypeId":750,"materialType":{"id":750,"name":"Blue"},"fromOrtonConeId":34,"toOrtonConeId":34,"analysis":{"umfAnalysis":{"SiO2":"3.2600","SiO2Al2O3Ratio":"7.5300","R2OTotal":"0.2900","ROTotal":"0.7100","Al2O3":"0.4300","B2O3":"0.0700","Na2O":"0.1000","K2O":"0.1900","MgO":"0.0200","CaO":"0.2500","TiO2":"0.2300","ZnO":"0.4400"}}},{"id":10706,"name":"Will's oribe","materialTypeId":700,"materialType":{"id":700,"name":"Oribe","parentMaterialType":{"id":680,"name":"Green"}},"fromOrtonConeId":34,"toOrtonConeId":34,"analysis":{"umfAnalysis":{"SiO2":"4.8100","SiO2Al2O3Ratio":"10.8600","R2OTotal":"0.3400","ROTotal":"0.6600","Al2O3":"0.4400","Na2O":"0.1100","K2O":"0.2300","CaO":"0.6600","CuO":"0.1800"}}},{"id":10544,"name":"A2V / frit Copper SiC Red","materialTypeId":640,"materialType":{"id":640,"name":"Copper","parentMaterialType":{"id":635,"name":"Red"}},"fromOrtonConeId":30,"toOrtonConeId":30,"analysis":{"umfAnalysis":{"SiO2":"4.1400","SiO2Al2O3Ratio":"15.0200","R2OTotal":"0.3400","ROTotal":"0.6600","Al2O3":"0.2800","B2O3":"0.3600","Na2O":"0.3000","K2O":"0.0400","MgO":"0.0200","CaO":"0.5000","SrO":"0.1400","CuO":"0.0500","SnO2":"0.0500"}}},{"id":5569,"name":"Pumice Celadon","materialTypeId":500,"materialType":{"id":500,"name":"Celadon","parentMaterialType":{"id":490,"name":"Iron"}},"fromOrtonConeId":34,"toOrtonConeId":34,"analysis":{"umfAnalysis":{"SiO2":"4.2400","SiO2Al2O3Ratio":"12.4800","R2OTotal":"0.3400","ROTotal":"0.6600","Al2O3":"0.3400","Na2O":"0.0900","K2O":"0.2500","MgO":"0.0100","CaO":"0.6600","TiO2":"0.0200","Fe2O3":"0.0200"}}},{"id":6235,"name":"Cone 6 Whiteware/Porcelain Transparent Base Glaze - Plainsman","materialTypeId":470,"materialType":{"id":470,"name":"Clear"},"toOrtonConeId":30,"analysis":{"umfAnalysis":{"SiO2":"4.8900","SiO2Al2O3Ratio":"10.9100","R2OTotal":"0.3200","ROTotal":"0.6800","Al2O3":"0.4500","B2O3":"0.3300","Na2O":"0.2800","K2O":"0.0400","MgO":"0.0800","CaO":"0.6100"}}},{"id":10710,"name":"Cooper 240 pink","materialTypeId":460,
