Repository: derekphilipau/vue-plotly-umf-charts

# vue-plotly-umf-charts

> UMF Charts using Vue.js and Plotly

# serve with hot reload at localhost:8080
npm run dev

# https://github.com/KieferSivitz/vue-gh-pages
npm run deploy

```

For detailed explanation on how things work, checkout the [guide](http://vuejs-templates.github.io/webpack/) and [docs for vue-loader](http://vuejs.github.io/vue-loader).

# vue-plotly-umf-charts

File: src/assets/data/all_api_output.edit.short.json (part 1 of 61)
{
  "data": [
  {
    "id": 11193,
    "n": "Burnt Marshmallow",
    "mti": 1130,
    "foci": 34,
    "a": {
        "umf": {
            "Si": "1.6900",
            "SiAl": "3.7100",
            "R2O": "0.2600",
            "RO": "0.7400",
            "Al": "0.4500",
            "Na": "0.1500",
            "K": "0.1100",
            "Cr": "0.0200",
            "Zn": "0.7400"
        }
    }
  },
  {
    "id": 11177,
    "n": "Jurassic Green",
    "mti": 690,
    "foci": 30,
    "toci": 30,
    "a": {
        "umf": {
            "Si": "3.2000",
            "SiAl": "6.6600",
            "R2O": "0.1300",
            "RO": "0.8700",
            "Al": "0.4800",
            "B": "0.2400",
            "Na": "0.1200",
            "Mg": "0.0300",
            "Ca": "0.8400",
            "Ti": "0.2300",
            "Fe": "0.0200",
            "Cu": "0.1100"
        }
    }
  },
  {
    "id": 10771,
    "n": "Indigo Sky",
    "mti": 750,
    "foci": 34,
    "toci": 34,
    "a": {
        "umf": {
            "Si": "3.2600",
            "SiAl": "5.4200",
            "R2O": "0.5100",
            "RO": "0.4900",
            "Al": "0.6000",
            "Li": "0.1100",
            "Na": "0.2800",
            "K": "0.1300",
            "Mg": "0.1000",
            "Ca": "0.1700",
            "Ti": "0.2200",
            "Zn": "0.2100"
        }
    }
  },
  {
    "id": 10404,
    "n": "Toms Nuka 3",
    "mti": 1070,
    "foci": 30,
    "toci": 32,
    "a": {
        "umf": {
            "Si": "2.5500",
            "SiAl": "18.1900",
            "R2O": "0.3600",
            "RO": "0.6400",
            "Al": "0.1400",
            "B": "0.1400",
            "Na": "0.1500",
            "K": "0.2200",
            "Mg": "0.1700",
            "Ca": "0.4700",
            "P": "0.0700",
            "Fe": "0.0400"
        }
    }
  },
  {
    "id": 11136,
    "n": "NR 39",
    "mti": 770,
    "foci": 30,
    "toci": 35,
    "a": {
        "umf": {
            "Si": "3.1600",
            "SiAl": "4.9800",
            "R2O": "0.5700",
            "RO": "0.4300",
            "Al": "0.6300",
            "Na": "0.3300",
            "K": "0.2400",
            "Mg": "0.1100",
            "Ca": "0.1000",
            "Ti": "0.2100",
            "Fe": "0.0100",
            "Zn": "0.2200"
        }
    }
  },
  {
    "id": 6246,
    "n": "421 Matte",
    "mti": 480,
    "foci": 33,
    "toci": 35,
    "a": {
        "umf": {
            "Si": "1.6600",
            "SiAl": "3.7500",
            "R2O": "0.2900",
            "RO": "0.7100",
            "Al": "0.4400",
            "Na": "0.2200",
            "K": "0.0700",
            "Ca": "0.7100"
        }
    }
  },
  {
    "id": 6242,
    "n": "Perfect 4321",
    "mti": 470,
    "foci": 33,
    "toci": 35,
    "a": {
        "umf": {
            "Si": "3.3800",
            "SiAl": "7.6500",
            "R2O": "0.2900",
            "RO": "0.7100",
            "Al": "0.4400",
            "Na": "0.2200",
            "K": "0.0700",
            "Ca": "0.7100"
        }
    }
  },
  {
    "id": 11126,
    "n": "Hill's White Modified",
    "mti": 480,
    "foci": 30,
    "a": {
        "umf": {
            "Si": "2.9600",
            "SiAl": "8.1300",
            "R2O": "0.2000",
            "RO": "0.8000",
            "Al": "0.3600",
            "B": "0.0700",
            "Na": "0.1600",
            "K": "0.0400",
            "Mg": "0.3200",
            "Ca": "0.3800",
            "Zr": "0.1500",
            "Zn": "0.0900"
        }
    }
  },
  {
    "id": 1824,
    "n": "Clear Base 2 Lisa Orr",
    "mti": 470,
    "foci": 20,
    "toci": 21,
    "a": {
        "umf": {
            "Si": "2.8100",
            "SiAl": "9.6300",
            "R2O": "0.6300",
            "RO": "0.3700",
            "Al": "0.2900",
            "B": "0.2300",
            "Na": "0.5500",
            "K": "0.0800",
            "Mg": "0.0300",
            "Ca": "0.3400"
        }
    }
  },
  {
    "id": 11069,
    "n": "Dolomite Cone 6 Matte Base G2934",
    "mti": 470,
    "foci": 17,
    "toci": 31,
    "a": {
        "umf": {
            "Si": "2.7300",
            "SiAl": "5.9500",
            "R2O": "0.0600",
            "RO": "0.9400",
            "Al": "0.4600",
            "B": "0.1100",
            "Na": "0.0600",
            "K": "0.0100",
            "Mg": "0.4000",
            "Ca": "0.5400"
        }
    }
  },
  {
    "id": 6811,
    "n": "MC6 Zinc Semimatte Glossy Base Glaze",
    "mti": 460,
    "foci": 30,
    "toci": 30,
    "a": {
        "umf": {
            "Si": "3.3800",
            "SiAl": "8.9800",
            "R2O": "0.2400",
            "RO": "0.7600",
            "Al": "0.3800",
            "Na": "0.1800",
            "K": "0.0600",
            "Ca": "0.3700",
            "Zn": "0.3900"
        }
    }
  },
  {
    "id": 9820,
    "n": "Orange Street (Toms UK variation)",
    "mti": 570,
    "foci": 28,
    "toci": 32,
    "a": {
        "umf": {
            "Si": "2.0200",
            "SiAl": "10.3300",
            "R2O": "0.1700",
            "RO": "0.8300",
            "Al": "0.2000",
            "B": "0.1300",
            "Na": "0.0700",
            "K": "0.1000",
            "Mg": "0.3500",
            "Ca": "0.4800",
            "P": "0.0700",
            "Fe": "0.2100"
        }
    }
  },
  {
    "id": 10975,
    "n": "CH Sapphire Blue",
    "mti": 460,
    "foci": 30,
    "a": {
        "umf": {
            "Si": "3.9900",
            "SiAl": "7.8200",
            "R2O": "0.4200",
            "RO": "0.5800",
            "Al": "0.5100",
            "B": "0.5300",
            "Na": "0.3100",
            "K": "0.1100",
            "Ca": "0.5800",
            "Ti": "0.1900",
            "Fe": "0.0200",
            "Co": "0.0700"
        }
    }
  },
  {
    "id": 10993,
    "n": "CH Brain Crawl new",
    "mti": 1150,
    "foci": 30,
    "a": {
        "umf": {
            "Si": "2.6900",
            "SiAl": "4.1300",
            "R2O": "0.2700",
            "RO": "0.7300",
            "Al": "0.6500",
            "Na": "0.2100",
            "K": "0.0700",
            "Mg": "0.3500",
            "Ca": "0.0200",
            "Fe": "0.0100",
            "Zn": "0.3600"
        }
    }
  },
  {
    "id": 10997,
    "n": "CH Clear New",
    "mti": 460,
    "foci": 30,
    "a": {
        "umf": {
            "Si": "3.3400",
            "SiAl": "7.4900",
            "R2O": "0.2200",
            "RO": "0.7800",
            "Al": "0.4500",
            "B": "0.1900",
            "Na": "0.1800",
            "K": "0.0400",
            "Ca": "0.7800"
        }
    }
  },
  {
    "id": 6527,
    "n": "Triin's Tenmoku Gold",
    "mti": 550,
    "foci": 30,
    "toci": 31,
    "a": {
        "umf": {
            "Si": "2.7500",
            "SiAl": "10.4800",
            "R2O": "0.3900",
            "RO": "0.6100",
            "Al": "0.2600",
            "B": "0.0300",
            "Li": "0.2100",
            "Na": "0.1400",
            "K": "0.0300",
            "Mg": "0.2600",
            "Ca": "0.3500",
            "Fe": "0.1700"
        }
    }
  },
  {
    "id": 572,
    "n": "Purple Haze",
    "mti": 820,
    "foci": 34,
    "toci": 34,
    "a": {
        "umf": {
            "Si": "2.9800",
            "SiAl": "10.1400",
            "R2O": "0.2500",
            "RO": "0.7500",
            "Al": "0.2900",
            "B": "0.0800",
            "Na": "0.0900",
            "K": "0.1700",
            "Mg": "0.1300",
            "Ca": "0.4600",
            "Ti": "0.1400",
            "Cu": "0.0300",
            "Zn": "0.1600",
            "Sn": "0.0700"
        }
    }
  },
  {
    "id": 11051,
    "n": "SiC copper red",
    "mti": 640,
    "foci": 33,
    "toci": 34,
    "a": {
        "umf": {
            "Si": "3.1100",
            "SiAl": "11.9700",
            "R2O": "0.2300",
            "RO": "0.7700",
            "Al": "0.2600",
            "Na": "0.1000",
            "K": "0.1300",
            "Mg": "0.0800",
            "Ca": "0.5700",
            "Ba": "0.0800",
            "Cu": "0.0100",
            "Zn": "0.0400",
            "Sn": "0.0300"
        }
    }
  },
  {
    "id": 8977,
    "n": "Strontium Crystal Magic (Cool)",
    "mti": 460,
    "foci": 29,
    "toci": 30,
    "a": {
        "umf": {
            "Si": "1.5800",
            "SiAl": "4.6100",
            "R2O": "0.3600",
            "RO": "0.6400",
            "Al": "0.3400",
            "B": "0.0200",
            "Li": "0.1500",
            "Na": "0.0100",
            "K": "0.2000",
            "Ca": "0.4400",
            "Sr": "0.2000",
            "Ti": "0.4100"
        }
    }
  },
  {
    "id": 11045,
    "n": "Ti Blue 111",
    "mti": 750,
    "foci": 34,
    "toci": 34,
    "a": {
        "umf": {
            "Si": "3.9100",
            "SiAl": "5.9000",
            "R2O": "0.5700",
            "RO": "0.4300",
            "Al": "0.6600",
            "Li": "0.1200",
            "Na": "0.3100",
            "K": "0.1400",
            "Mg": "0.1100",
            "Ca": "0.1900",
            "Ti": "0.2300",
            "Zn": "0.1400"
        }
    }
  },
  {
    "id": 10772,
    "n": "Mottled Blue",
    "mti": 750,
    "foci": 34,
    "toci": 34,
    "a": {
        "umf": {
            "Si": "3.1800",
            "SiAl": "5.3700",
            "R2O": "0.5100",
            "RO": "0.4900",
            "Al": "0.5900",
            "Li": "0.1300",
            "Na": "0.2600",
            "K": "0.1200",
            "Mg": "0.0900",
            "Ca": "0.1600",
            "Ti": "0.2000",
            "Zn": "0.2400"
        }
    }
  },
  {
    "id": 11043,
    "n": "Mirror Black",
    "mti": 490,
    "foci": 33,
    "toci": 35,
    "a": {
        "umf": {
            "Si": "4.4000",
            "SiAl": "7.8700",
            "R2O": "0.4400",
            "RO": "0.5600",
            "Al": "0.5600",
            "Na": "0.1800",
            "K": "0.2600",
            "Mg": "0.1200",
            "Ca": "0.4400",
            "Mn": "0.0400",
            "Fe": "0.2000",
            "Cu": "0.0700"
        }
    }
  },
  {
    "id": 10992,
    "n": "CH Brain Crawl old",
    "mti": 1150,
    "foci": 30,
    "a": {
        "umf": {
            "Si": "1.3800",
            "SiAl": "4.4200",
            "R2O": "0.2800",
            "RO": "0.7200",
            "Al": "0.3100",
            "Na": "0.2200",
            "K": "0.0700",
            "Mg": "0.7000",
            "Ca": "0.0200"
        }
    }
  },
  {
    "id": 10999,
    "n": "CH Malcolm Davis Shino",
    "mti": 460,
    "foci": 30,
    "a": {
        "umf": {
            "Si": "3.3000",
            "SiAl": "3.8100",
            "R2O": "0.9400",
            "RO": "0.0600",
            "Al": "0.8700",
            "Na": "0.8300",
            "K": "0.1100",
            "Mg": "0.0200",
            "Ca": "0.0400",
            "Ti": "0.0100",
            "Fe": "0.0200"
        }
    }
  },
  {
    "id": 10996,
    "n": "CH Clear Old",
    "mti": 460,
    "foci": 30,
    "a": {
        "umf": {
            "Si": "2.8800",
            "SiAl": "7.5000",
            "R2O": "0.2300",
            "RO": "0.7700",
            "Al": "0.3800",
            "B": "0.2100",
            "Na": "0.1200",
            "K": "0.1100",
            "Mg": "0.1600",
            "Ca": "0.6100",
            "Ti": "0.0100",
            "Fe": "0.0200"
        }
    }
  },
  {
    "id": 10989,
    "n": "CH Anna's Green",
    "mti": 460,
    "foci": 30,
    "a": {
        "umf": {
            "Si": "2.9000",
            "SiAl": "7.4600",
            "R2O": "0.2400",
            "RO": "0.7600",
            "Al": "0.3900",
            "B": "0.2100",
            "Na": "0.1200",
            "K": "0.1100",
            "Mg": "0.1600",
            "Ca": "0.6100",
            "Ti": "0.0100",
            "Fe": "0.0200",
            "Cu": "0.0800"
        }
    }
  },
  {
    "id": 10991,
    "n": "CH Randy's Red",
    "mti": 460,
    "foci": 30,
    "a": {
        "umf": {
            "Si": "3.0100",
            "SiAl": "15.8900",
            "R2O": "0.1700",
            "RO": "0.8300",
            "Al": "0.1900",
            "B": "0.3700",
            "Na": "0.1300",
            "K": "0.0400",
            "Mg": "0.4100",
            "Ca": "0.4200",
            "P": "0.0100",
            "Fe": "0.2900"
        }
    }
  },
  {
    "id": 10972,
    "n": "CH White",
    "mti": 460,
    "foci": 30,
    "a": {
        "umf": {
            "Si": "3.0500",
            "SiAl": "7.9400",
            "R2O": "0.2300",
            "RO": "0.7700",
            "Al": "0.3800",
            "B": "0.2100",
            "Na": "0.1200",
            "K": "0.1100",
            "Mg": "0.1600",
            "Ca": "0.6100",
            "Ti": "0.0100",
            "Zr": "0.1700",
            "Fe": "0.0200"
        }
    }
  },
  {
    "id": 11004,
    "n": "CH Blue new",
    "mti": 460,
    "foci": 30,
    "a": {
        "umf": {
            "Si": "2.7100",
            "SiAl": "5.3800",
            "R2O": "0.1900",
            "RO": "0.8100",
            "Al": "0.5000",
            "B": "0.1200",
            "Na": "0.1100",
            "K": "0.0800",
            "Mg": "0.2800",
            "Ca": "0.5300",
            "Ti": "0.1900",
            "Fe": "0.0200",
            "Co": "0.0800"
        }
    }
  },
  {
    "id": 10973,
    "n": "CH Blue old",
    "mti": 460,
    "foci": 30,
    "a": {
        "umf": {
            "Si": "1.8300",
            "SiAl": "7.3200",
            "R2O": "0.1400",
            "RO": "0.8600",
            "Al": "0.2500",
            "B": "0.1100",
            "Na": "0.0700",
            "K": "0.0700",
            "Mg": "0.3200",
            "Ca": "0.5400",
            "Ti": "0.1600",
            "Fe": "0.0200",
            "Co": "0.0700",
            "Cu": "0.0300"
        }
    }
  },
  {
    "id": 11000,
    "n": "CH Blue Green Pink",
    "mti": 460,
    "foci": 30,
    "toci": 31,
    "a": {
        "umf": {
            "Si": "3.2300",
            "SiAl": "9.0200",
            "R2O": "0.2500",
            "RO": "0.7500",
            "Al": "0.3600",
            "B": "0.1700",
            "Na": "0.2000",
            "K": "0.0500",
            "Mg": "0.0700",
            "Ca": "0.5500",
            "Cu": "0.0400",
            "Zn": "0.1200",
            "Sn": "0.0400"
        }
    }
  },
  {
    "id": 11010,
    "n": "CH SJC new",
    "mti": 460,
    "foci": 30,
    "a": {
        "umf": {
            "Si": "4.5000",
            "SiAl": "8.5900",
            "R2O": "0.5000",
            "RO": "0.5000",
            "Al": "0.5200",
            "B": "0.2800",
            "Na": "0.2300",
            "K": "0.2600",
            "Mg": "0.0200",
            "Ca": "0.4700",
            "Ti": "0.0100",
            "Cu": "0.1100",
            "Zn": "0.0100"
        }
    }
  },
  {
    "id": 10998,
    "n": "CH SJC old",
    "mti": 460,
    "foci": 30,
    "a": {
        "umf": {
            "Si": "4.8800",
            "SiAl": "8.9500",
            "R2O": "0.6000",
            "RO": "0.4000",
            "Al": "0.5400",
            "B": "0.3500",
            "Na": "0.2800",
            "K": "0.3100",
            "Mg": "0.0200",
            "Ca": "0.3600",
            "Cu": "0.1100",
            "Zn": "0.0200"
        }
    }
  },
  {
    "id": 11001,
    "n": "CH Raw Sienna",
    "mti": 460,
    "foci": 30,
    "a": {
        "umf": {
            "Si": "3.0000",
            "SiAl": "6.9400",
            "R2O": "0.1000",
            "RO": "0.9000",
            "Al": "0.4300",
            "B": "0.2300",
            "Na": "0.0900",
            "K": "0.0100",
            "Ca": "0.9000",
            "Ti": "0.2200",
            "Fe": "0.1300"
        }
    }
  },
  {
    "id": 9747,
    "n": "CH Matte Turquoise new",
    "mti": 460,
                "toci": 30,
    "a": {
        "umf": {
            "Si": "2.5200",
            "SiAl": "4.7900",
            "R2O": "0.3000",
            "RO": "0.7000",
            "Al": "0.5300",
            "B": "0.1300",
            "Li": "0.0900",
            "Na": "0.1700",
            "K": "0.0400",
            "Ca": "0.1700",
            "Sr": "0.5300",
            "Cu": "0.0800"
        }
    }
  },
  {
    "id": 10971,
    "n": "CH Matte Turquoise old",
    "mti": 460,
    "foci": 30,
    "a": {
        "umf": {
            "Si": "2.5700",
            "SiAl": "5.1000",
            "R2O": "0.5300",
            "RO": "0.4700",
            "Al": "0.5000",
            "Li": "0.1400",
            "Na": "0.3000",
            "K": "0.0900",
            "Mg": "0.0100",
            "Ca": "0.0300",
            "Sr": "0.4300",
            "Fe": "0.0100",
            "Cu": "0.0900"
        }
    }
  },
  {
    "id": 10994,
    "n": "CH Black Matte old",
    "mti": 460,
    "foci": 30,
    "a": {
        "umf": {
            "Si": "2.2300",
            "SiAl": "5.1400",
            "R2O": "0.2200",
            "RO": "0.7800",
            "Al": "0.4300",
            "Na": "0.0700",
            "K": "0.1500",
            "Ca": "0.5100",
            "Fe": "0.1100",
            "Co": "0.0500",
            "Zn": "0.2700"
        }
    }
  },
  {
    "id": 10995,
    "n": "CH Black Velvet",
    "mti": 460,
    "foci": 30,
    "a": {
        "umf": {
            "Si": "2.6600",
            "SiAl": "4.8400",
            "R2O": "0.3000",
            "RO": "0.7000",
            "Al": "0.5500",
            "B": "0.1700",
            "Na": "0.1800",
            "K": "0.1200",
            "Ca": "0.5500",
            "Fe": "0.1700",
            "Co": "0.0800",
            "Zn": "0.1500"
        }
    }
  },
  {
    "id": 11005,
    "n": "CH Green new",
    "mti": 460,
    "foci": 30,
    "a": {
        "umf": {
            "Si": "2.5600",
            "SiAl": "5.1700",
            "R2O": "0.1500",
            "RO": "0.8500",
            "Al": "0.4900",
            "B": "0.1100",
            "Na": "0.0700",
            "K": "0.0800",
            "Mg": "0.2900",
            "Ca": "0.5600",
            "Ti": "0.1800",
            "Fe": "0.0200",
            "Cu": "0.0800"
        }
    }
  },
  {
    "id": 10974,
    "n": "CH Green old",
    "mti": 460,
    "foci": 30,
    "a": {
        "umf": {
            "Si": "1.8300",
            "SiAl": "7.3200",
            "R2O": "0.1400",
            "RO": "0.8600",
            "Al": "0.2500",
            "B": "0.1200",
            "Na": "0.0700",
            "K": "0.0700",
            "Mg": "0.2900",
            "Ca": "0.5700",
            "Ti": "0.1400",
            "Fe": "0.0200",
            "Co": "0.0100",
            "Cu": "0.0600"
        }
    }
  },
  {
    "id": 10968,
    "n": "CH Lavender old (full recipe)",
    "mti": 460,
    "foci": 30,
    "a": {
        "umf": {
            "Si": "2.4300",
            "SiAl": "14.1400",
            "R2O": "0.1400",
            "RO": "0.8600",
            "Al": "0.1700",
            "B": "0.2200",
            "Li": "0.0300",
            "Na": "0.0900",
            "K": "0.0200",
            "Mg": "0.4600",
            "Ca": "0.3900",
            "Co": "0.0500"
        }
    }
  },
  {
    "id": 10967,
    "n": "CH Lavender old",
    "mti": 460,
    "foci": 30,
    "a": {
        "umf": {
            "Si": "5.0200",
            "SiAl": "22.1600",
            "R2O": "0.3000",
            "RO": "0.7000",
            "Al": "0.2300",
            "B": "0.6100",
            "Na": "0.2500",
            "K": "0.0500",
            "Mg": "0.1400",
            "Ca": "0.5600",
            "Co": "0.0800"
        }
    }
  },
  {
    "id": 10969,
    "n": "CH Lavender new",
    "mti": 460,
    "foci": 30,
    "a": {
        "umf": {
            "Si": "2.7200",
            "SiAl": "6.8800",
            "R2O": "0.3200",
            "RO": "0.6800",
            "Al": "0.4000",
            "B": "0.1800",
            "Li": "0.0700",
            "Na": "0.1900",
            "K": "0.0600",
            "Mg": "0.3900",
            "Ca": "0.2800",
            "Ti": "0.0100",
            "Fe": "0.0100",
            "Co": "0.0500"
        }
    }
  },
  {
    "id": 11009,
    "n": "CH Eggshell",
    "mti": 460,
    "foci": 30,
    "a": {
        "umf": {
            "Si": "2.6900",
            "SiAl": "4.9700",
            "R2O": "0.3900",
            "RO": "0.6100",
            "Al": "0.5400",
            "B": "0.2200",
            "Li": "0.2400",
            "Na": "0.1300",
            "K": "0.0300",
            "Mg": "0.2700",
            "Ca": "0.3400",
            "Fe": "0.0300",
            "Sn": "0.0700"
        }
    }
  },
  {
    "id": 11002,
    "n": "CH Woo Yellow old",
    "mti": 460,
    "foci": 30,
    "a": {
        "umf": {
            "Si": "1.8600",
            "SiAl": "5.7300",
            "R2O": "0.2100",
            "RO": "0.7900",
            "Al": "0.3200",
            "Na": "0.1600",
            "K": "0.0500",
            "Mg": "0.2000",
            "Ca": "0.2100",
            "Sr": "0.3800",
            "Zr": "0.2400",
            "Fe": "0.0500"
        }
    }
  },
  {
    "id": 11003,
    "n": "CH Woo Yellow new",
    "mti": 460,
    "foci": 30,
    "a": {
        "umf": {
            "Si": "2.1200",
            "SiAl": "5.1200",
            "R2O": "0.3000",
            "RO": "0.7000",
            "Al": "0.4100",
            "B": "0.1500",
            "Na": "0.2300",
            "K": "0.0600",
            "Mg": "0.1000",
            "Ca": "0.2500",
            "Sr": "0.3600",
            "Zr": "0.2300",
            "Fe": "0.0700"
        }
    }
  },
  {
    "id": 10990,
    "n": "CH Orange Brown",
    "mti": 460,
    "foci": 30,
    "a": {
        "umf": {
            "Si": "2.7500",
            "SiAl": "8.7400",
            "R2O": "0.2000",
            "RO": "0.8000",
            "Al": "0.3100",
            "B": "0.1400",
            "Li": "0.1200",
            "Na": "0.0600",
            "K": "0.0200",
            "Mg": "0.3800",
            "Ca": "0.4200",
            "Ti": "0.0100",
            "Fe": "0.0300",
            "Sn": "0.0700"
        }
    }
  },
  {
    "id": 529,
    "n": "Moonlight",
    "mti": 770,
    "foci": 34,
    "toci": 34,
    "a": {
        "umf": {
            "Si": "3.8100",
            "SiAl": "8.1000",
            "R2O": "0.2800",
            "RO": "0.7200",
            "Al": "0.4700",
            "B": "0.2100",
            "Na": "0.1700",
            "K": "0.1200",
            "Mg": "0.0600",
            "Ca": "0.5700",
            "Ti": "0.2000",
            "FeO": "0.0500",
            "Fe": "0.0100",
            "Zn": "0.0900"
        }
    }
  },
  {
    "id": 10770,
    "n": "Jun Base 2",
    "mti": 460,
    "foci": 30,
    "toci": 34,
    "a": {
        "umf": {
            "Si": "3.6600",
            "SiAl": "6.7300",
            "R2O": "0.5900",
            "RO": "0.4100",
            "Al": "0.5400",
            "Li": "0.1300",
            "Na": "0.3100",
            "K": "0.1400",
            "Mg": "0.1000",
            "Ca": "0.1800",
            "Ti": "0.2100",
            "Zn": "0.1300"
        }
    }
  },
  {
    "id": 11007,
    "n": "Campana Clear",
    "mti": 460,
    "foci": 30,
    "a": {
        "umf": {
            "Si": "2.2800",
            "SiAl": "9.1200",
            "R2O": "0.1600",
            "RO": "0.8400",
            "Al": "0.2500",
            "B": "0.1700",
            "Li": "0.0700",
            "Na": "0.0800",
            "Ca": "0.6000",
            "Zn": "0.2400"
        }
    }
  },
  {
    "id": 10970,
    "n": "CH Eggplant",
    "mti": 460,
    "foci": 30,
    "a": {
        "umf": {
            "Si": "2.7900",
            "SiAl": "9.3400",
            "R2O": "0.2300",
            "RO": "0.7700",
            "Al": "0.3000",
            "B": "0.1400",
            "Na": "0.1600",
            "K": "0.0600",
            "Mg": "0.4400",
            "Ca": "0.3300",
            "MnO": "0.1300",
            "Co": "0.0500"
        }
    }
  },
  {
    "id": 10983,
    "n": "Turner's Celadon",
    "mti": 520,
    "foci": 34,
    "toci": 34,
    "a": {
        "umf": {
            "Si": "3.6400",
            "SiAl": "9.2200",
            "R2O": "0.2100",
            "RO": "0.7900",
            "Al": "0.3900",
            "Na": "0.0700",
            "K": "0.1400",
            "Mg": "0.0400",
            "Ca": "0.7500",
            "P": "0.0200",
            "Ti": "0.0100",
            "Fe": "0.0500"
        }
    }
  },
  {
    "id": 10982,
    "n": "Satin Black",
    "mti": 890,
    "foci": 28,
    "toci": 34,
    "a": {
        "umf": {
            "Si": "3.2700",
            "SiAl": "5.9100",
            "R2O": "0.2800",
            "RO": "0.7200",
            "Al": "0.5500",
            "Na": "0.1400",
            "K": "0.1400",
            "Mg": "0.3400",
            "Ca": "0.3800",
            "Ti": "0.0100",
            "Fe": "0.1000",
            "Co": "0.1500"
        }
    }
  },
  {
    "id": 10981,
    "n": "David Beatie's Blue Celadon",
    "mti": 510,
    "foci": 34,
    "toci": 34,
    "a": {
        "umf": {
            "Si": "3.6800",
            "SiAl": "10.4800",
            "R2O": "0.2200",
            "RO": "0.7800",
            "Al": "0.3500",
            "Na": "0.0700",
            "K": "0.1500",
            "Mg": "0.0600",
            "Ca": "0.7300",
            "Fe": "0.0200",
            "Sn": "0.0200"
        }
    }
  },
  {
    "id": 10957,
    "n": "GR6-C Ravenscrag White",
    "mti": 480,
    "foci": 30,
    "toci": 30,
    "a": {
        "umf": {
            "Si": "3.0500",
            "SiAl": "7.9400",
            "R2O": "0.2300",
            "RO": "0.7700",
            "Al": "0.3800",
            "B": "0.2100",
            "Na": "0.1200",
            "K": "0.1100",
            "Mg": "0.1600",
            "Ca": "0.6100",
            "Ti": "0.0100",
            "Zr": "0.1700",
            "Fe": "0.0200"
        }
    }
  },
  {
    "id": 10904,
    "n": "Ravenscrag Floating Blue",
    "mti": 470,
    "foci": 30,
    "toci": 30,
    "a": {
        "umf": {
            "Si": "2.8500",
            "SiAl": "7.6400",
            "R2O": "0.2400",
            "RO": "0.7600",
            "Al": "0.3700",
            "B": "0.2400",
            "Na": "0.1400",
            "K": "0.1000",
            "Mg": "0.1400",
            "Ca": "0.6200",
            "Ti": "0.1400",
            "Fe": "0.0600",
            "Co": "0.0300"
        }
    }
  },
  {
    "id": 9438,
    "n": "Turquoise Matte",
    "mti": 745,
    "foci": 30,
    "toci": 30,
    "a": {
        "umf": {
            "Si": "2.5700",
            "SiAl": "5.1100",
            "R2O": "0.5300",
            "RO": "0.4700",
            "Al": "0.5000",
            "Li": "0.1400",
            "Na": "0.3000",
            "K": "0.0900",
            "Mg": "0.0100",
            "Ca": "0.0300",
            "Sr": "0.4300",
            "Fe": "0.0100",
            "Cu": "0.0900"
        }
    }
  },
  {
    "id": 7539,
    "n": "Fat White Ron Roy rev.",
    "mti": 470,
    "foci": 30,
    "toci": 30,
    "a": {
        "umf": {
            "Si": "5.1100",
            "SiAl": "2.8600",
            "R2O": "0.3200",
            "RO": "0.6800",
            "Al": "1.7900",
            "B": "0.6000",
            "Na": "0.3000",
            "K": "0.0200",
            "Mg": "0.0100",
            "Ca": "0.6600",
            "P": "0.0100",
            "Ti": "0.0200",
            "Fe": "0.0200"
        }
    }
  },
  {
    "id": 10911,
    "n": "C6 OR1",
    "mti": 1000,
    "foci": 29,
    "toci": 30,
    "a": {
        "umf": {
            "Si": "2.1800",
            "SiAl": "8.9000",
            "R2O": "0.3300",
            "RO": "0.6700",
            "Al": "0.2400",
            "Li": "0.1300",
            "K": "0.2000",
            "Mg": "0.3200",
            "Ca": "0.3500",
            "P": "0.1100",
            "Fe": "0.1600"
        }
    }
  },
  {
    "id": 10905,
    "n": "GA23 / VC Pam Matte - Jason hooper variant",
    "mti": 460,
    "foci": 30,
    "toci": 31,
    "a": {
        "umf": {
            "Si": "2.4200",
            "SiAl": "5.5800",
            "R2O": "0.5000",
            "RO": "0.5000",
            "Al": "0.4300",
            "B": "0.1100",
            "Li": "0.2200",
            "Na": "0.2200",
            "K": "0.0600",
            "Mg": "0.0300",
            "Ca": "0.4600",
            "Ti": "0.2400"
        }
    }
  },
  {
    "id": 6768,
    "n": "SA Orange Shino",
    "mti": 590,
    "foci": 33,
    "toci": 35,
    "a": {
        "umf": {
            "Si": "6.3600",
            "SiAl": "4.6500",
            "R2O": "0.9500",
            "RO": "0.0500",
            "Al": "1.3700",
            "Na": "0.6700",
            "K": "0.2800",
            "Mg": "0.0400",
            "Ca": "0.0100",
            "Ti": "0.0300",
            "Fe": "0.0500"
        }
    }
  },
  {
    "id": 10895,
    "n": "Stengods-Ostman Glaze 1",
    "mti": 1010,
    "foci": 30,
    "toci": 34,
    "a": {
        "umf": {
            "Si": "6.8900",
            "SiAl": "6.8300",
            "R2O": "0.9000",
            "RO": "0.1000",
            "Al": "1.0100",
            "Na": "0.2800",
            "K": "0.6200",
            "Mg": "0.0300",
            "Ca": "0.0700",
            "Mn": "1.6200",
            "Fe": "0.0200",
            "Cu": "0.5100"
        }
    }
  },
  {
    "id": 10896,
    "n": "Stengods-Ostman Glaze 1 (variation)",
    "mti": 1010,
    "foci": 30,
    "toci": 34,
    "a": {
        "umf": {
            "Si": "7.3100",
            "SiAl": "6.8000",
            "R2O": "0.9400",
            "RO": "0.0600",
            "Al": "1.0800",
            "Na": "0.3000",
            "K": "0.6400",
            "Mg": "0.0200",
            "Ca": "0.0400",
            "Ti": "0.0100",
            "Mn": "1.6600",
            "Fe": "0.0300",
            "Cu": "0.4700"
        }
    }
  },
  {
    "id": 10903,
    "n": "Ravenscrag Wood Ash",
    "mti": 1060,
    "foci": 30,
    "toci": 32,
    "a": {
        "umf": {
            "Si": "0.9300",
            "SiAl": "7.2900",
            "R2O": "0.2600",
            "RO": "0.7400",
            "Al": "0.1300",
            "B": "0.0500",
            "Na": "0.0500",
            "K": "0.2100",
            "Mg": "0.2500",
            "Ca": "0.3800",
            "Sr": "0.1100",
            "P": "0.0600",
            "MnO": "0.0200",
            "Fe": "0.0100"
        }
    }
  },
  {
    "id": 10886,
    "n": "Kittens Clear Purple/Gray",
    "mti": 840,
    "foci": 30,
    "toci": 30,
    "a": {
        "umf": {
            "Si": "3.4400",
            "SiAl": "11.0200",
            "R2O": "0.2200",
            "RO": "0.7800",
            "Al": "0.3100",
            "B": "0.2400",
            "Na": "0.1800",
            "K": "0.0500",
            "Mg": "0.0600",
            "Ca": "0.4200",
            "Sr": "0.3000",
            "Co": "0.0100",
            "NiO": "0.0200"
        }
    }
  },
  {
    "id": 10887,
    "n": "Kittens Clear Blue",
    "mti": 760,
    "foci": 30,
    "toci": 30,
    "a": {
        "umf": {
            "Si": "3.4400",
            "SiAl": "11.0200",
            "R2O": "0.2200",
            "RO": "0.7800",
            "Al": "0.3100",
            "B": "0.2400",
            "Na": "0.1800",
            "K": "0.0500",
            "Mg": "0.0600",
            "Ca": "0.4200",
            "Sr": "0.3000",
            "Co": "0.0100",
            "Cu": "0.0600"
        }
    }
  },
  {
    "id": 10885,
    "n": "Kittens Clear Turquoise",
    "mti": 690,
    "foci": 30,
    "toci": 30,
    "a": {
        "umf": {
            "Si": "3.4400",
            "SiAl": "11.0200",
            "R2O": "0.2200",
            "RO": "0.7800",
            "Al": "0.3100",
            "B": "0.2400",
            "Na": "0.1800",
            "K": "0.0500",
            "Mg": "0.0600",
            "Ca": "0.4200",
            "Sr": "0.3000",
            "Co": "0.0100",
            "Cu": "0.0900"
        }
    }
  },
  {
    "id": 10884,
    "n": "Kittens Clear Green",
    "mti": 690,
    "foci": 30,
    "toci": 30,
    "a": {
        "umf": {
            "Si": "3.4400",
            "SiAl": "11.0200",
            "R2O": "0.2200",
            "RO": "0.7800",
            "Al": "0.3100",
            "B": "0.2400",
            "Na": "0.1800",
            "K": "0.0500",
            "Mg": "0.0600",
            "Ca": "0.4200",
            "Sr": "0.3000",
            "Cu": "0.0900"
        }
    }
  },
  {
    "id": 10834,
    "n": "Pinnell Blue Celadon, NZK, CNZK, Wo, c11",
    "mti": 510,
    "foci": 35,
    "toci": 35,
    "a": {
        "umf": {
            "Si": "4.2400",
            "SiAl": "9.1600",
            "R2O": "0.1700",
            "RO": "0.8300",
            "Al": "0.4600",
            "Na": "0.0600",
            "K": "0.1200",
            "Ca": "0.7900",
            "Ba": "0.0400",
            "Fe": "0.0100",
            "Sn": "0.0300"
        }
    }
  },
  {
    "id": 10867,
    "n": "Reactive glaze",
    "mti": 1130,
    "foci": 27,
    "toci": 31,
    "a": {
        "umf": {
            "Si": "1.8700",
            "SiAl": "24.8200",
            "R2O": "0.3200",
            "RO": "0.6800",
            "Al": "0.0800",
            "B": "0.0500",
            "Na": "0.2800",
            "K": "0.0400",
            "Ca": "0.1200",
            "Zn": "0.5600"
        }
    }
  },
  {
    "id": 10826,
    "n": "Emmanuel Cooper Wide-Firing Clear Base Glaze + Variations",
    "mti": 460,
    "foci": 28,
    "toci": 31,
    "a": {
        "umf": {
            "Si": "2.7500",
            "SiAl": "11.3900",
            "R2O": "0.2000",
            "RO": "0.8000",
            "Al": "0.2400",
            "Na": "0.2000",
            "Ca": "0.3900",
            "Zn": "0.4100"
        }
    }
  },
  {
    "id": 1233,
    "n": "Green Beth's Shiny",
    "mti": 680,
    "foci": 28,
    "toci": 31,
    "a": {
        "umf": {
            "Si": "3.5300",
            "SiAl": "7.8600",
            "R2O": "0.3800",
            "RO": "0.6200",
            "Al": "0.4500",
            "B": "0.1500",
            "Na": "0.2900",
            "K": "0.0900",
            "Mg": "0.2500",
            "Ca": "0.3700",
            "Ti": "0.3400",
            "Cu": "0.0500"
        }
    }
  },
  {
    "id": 10836,
    "n": "John Britt's Floating Blue 2",
    "mti": 760,
    "foci": 28,
    "toci": 31,
    "a": {
        "umf": {
            "Si": "3.7200",
            "SiAl": "6.7600",
            "R2O": "0.4700",
            "RO": "0.5300",
            "Al": "0.5500",
            "B": "0.4300",
            "Na": "0.4000",
            "K": "0.0700",
            "Mg": "0.0400",
            "Ca": "0.4900",
            "Ti": "0.1800",
            "Fe": "0.0600",
            "Co": "0.0500"
        }
    }
  },
  {
    "id": 10838,
    "n": "Bright Purple",
    "mti": 870,
    "foci": 28,
    "toci": 31,
    "a": {
        "umf": {
            "Si": "2.5500",
            "SiAl": "9.1000",
            "R2O": "0.2100",
            "RO": "0.7900",
            "Al": "0.2800",
            "B": "0.1000",
            "Na": "0.2100",
            "Mg": "0.2100",
            "Ca": "0.5800",
            "Co": "0.0900"
        }
    }
  },
  {
    "id": 10837,
    "n": "John's Blue",
    "mti": 510,
    "foci": 28,
    "toci": 31,
    "a": {
        "umf": {
            "Si": "2.6100",
            "SiAl": "12.5600",
            "R2O": "0.2000",
            "RO": "0.8000",
            "Al": "0.2100",
            "B": "0.1200",
            "Na": "0.0800",
            "K": "0.1200",
            "Mg": "0.1600",
            "Ca": "0.5500",
            "Sr": "0.0800",
            "P": "0.0100",
            "Cu": "0.0200",
            "Sn": "0.0500"
        }
    }
  },
  {
    "id": 7624,
    "n": "AC Dark Gray semi mat ^6 ox.",
    "mti": 460,
    "foci": 30,
    "toci": 30,
    "a": {
        "umf": {
            "Si": "2.4600",
            "SiAl": "13.8200",
            "R2O": "0.2900",
            "RO": "0.7100",
            "Al": "0.1800",
            "B": "0.2200",
            "Na": "0.2000",
            "K": "0.0800",
            "Mg": "0.3200",
            "Ca": "0.3300",
            "Ba": "0.0300",
            "Ti": "0.0100",
            "Fe": "0.0200",
            "Zn": "0.0400"
        }
    }
  },
  {
    "id": 7705,
    "n": "Field Flower 30 strontium, 1 co. ox., 3 rutile",
    "mti": 460,
    "foci": 30,
    "toci": 30,
    "a": {
        "umf": {
            "Si": "2.4600",
            "SiAl": "4.3900",
            "R2O": "0.2800",
            "RO": "0.7200",
            "Al": "0.5600",
            "Na": "0.2200",
            "K": "0.0700",
            "Mg": "0.0100",
            "Ca": "0.0200",
            "Sr": "0.6900",
            "Ti": "0.1200",
            "Fe": "0.0100",
            "Co": "0.0400"
        }
    }
  },
  {
    "id": 10832,
    "n": "Carmen's Turquoise (variation)",
    "mti": 750,
    "foci": 30,
    "toci": 30,
    "a": {
        "umf": {
            "Si": "2.1700",
            "SiAl": "4.7100",
            "R2O": "0.2900",
            "RO": "0.7100",
            "Al": "0.4600",
            "B": "0.1500",
            "Na": "0.2300",
            "K": "0.0600",
            "Mg": "0.0100",
            "Ca": "0.1700",
            "Sr": "0.5300",
            "Cu": "0.1100"
        }
    }
  },
  {
    "id": 6422,
    "n": "Triin's Icing Pink",
    "mti": 673,
    "foci": 30,
    "toci": 31,
    "a": {
        "umf": {
            "Si": "3.0400",
            "SiAl": "16.9500",
            "R2O": "0.3500",
            "RO": "0.6500",
            "Al": "0.1800",
            "B": "0.0800",
            "Li": "0.1800",
            "Na": "0.1100",
            "K": "0.0700",
            "Mg": "0.1400",
            "Ca": "0.4800",
            "Sr": "0.0300",
            "Ti": "0.1400",
            "Fe": "0.0100",
            "Sn": "0.0600"
        }
    }
  },
  {
    "id": 10827,
    "n": "Triin's Cherry Blossom Pink",
    "mti": 673,
    "foci": 30,
    "toci": 30,
    "a": {
        "umf": {
            "Si": "3.1100",
            "SiAl": "16.1600",
            "R2O": "0.3600",
            "RO": "0.6400",
            "Al": "0.1900",
            "B": "0.0800",
            "Li": "0.1800",
            "Na": "0.1100",
            "K": "0.0700",
            "Mg": "0.1300",
            "Ca": "0.4800",
            "Sr": "0.0300",
            "Ti": "0.1300",
            "Fe": "0.0100",
            "Sn": "0.0600"
        }
    }
  },
  {
    "id": 7724,
    "n": "Turquoise Mat ^6 ox.    The ONE",
    "mti": 745,
    "foci": 30,
    "toci": 30,
    "a": {
        "umf": {
            "Si": "2.4500",
            "SiAl": "5.3400",
            "R2O": "0.4500",
            "RO": "0.5500",
            "Al": "0.4600",
            "Li": "0.0800",
            "Na": "0.2900",
            "K": "0.0900",
            "Mg": "0.0200",
            "Ca": "0.0200",
            "Sr": "0.5000",
            "Cu": "0.0800"
        }
    }
  },
  {
    "id": 7697,
    "n": "AC Green Suede cone 6 ox.",
    "mti": 460,
    "foci": 30,
    "toci": 30,
    "a": {
        "umf": {
            "Si": "1.4400",
            "SiAl": "8.0300",
            "R2O": "0.0000",
            "RO": "1.0000",
            "Al": "0.1800",
            "Mg": "0.3700",
            "Ca": "0.6300",
            "Cu": "0.0500"
        }
    }
  },
  {
    "id": 7710,
    "n": "AC Gherkin Green (30 strontium, 5 cu. carb., 5 titanium)",
    "mti": 460,
    "foci": 30,
    "toci": 30,
    "a": {
        "umf": {
            "Si": "2.4600",
            "SiAl": "4.3900",
            "R2O": "0.2800",
            "RO": "0.7200",
            "Al": "0.5600",
            "Na": "0.2200",
            "K": "0.0700",
            "Mg": "0.0100",
            "Ca": "0.0200",
            "Sr": "0.6900",
            "Ti": "0.2200",
            "Cu": "0.1400"
        }
    }
  },
  {
    "id": 8025,
    "n": "MC6G Spearmint",
    "mti": 460,
    "foci": 30,
    "toci": 30,
    "a": {
        "umf": {
